Repository: ccdc-opensource/collaboration-bestcsp-experimental-data

# collaboration-bestcsp-experimental-data

Sharing of experimental data for validating computational methods as part of the BEST-CSP project,
see <https://www.cost.eu/actions/CA22107> and <https://best-csp.eu/>

This repository contains individual folders for each of the compounds considered in this Action,
and an example "System_template" to illustrate the format.

Within each folder are .csv files for each polymorph, for standardised recording of data.
Keeping the experimental data to a standard format will aid in the statistical treatment of results,
and csv files are machine readable, facilitating plotting and tabulating the data.

There is also a Python script in the top directory for calculating consensus means from data generated in different labs called stats.py.
The script requires the modules statsmodels and matplotlib; it may be simpler to make a conda environment and install those modules,
but I have included environment.yaml as a snapshot for the pictures used in the Paris meeting (20/06/2024).

## Filling in CSV files

In writing the csv files, please consider the following guidance.
Each line can contain either a single data point, or the mean value and standard deviation of several data points from the same experiment/lab.
For repeated-measurement summaries, `Std` must be one sample standard deviation, not the standard error of the mean.
If you calculate it yourself, make sure to use the formula for sample standard deviation, with n-1 in the denominator.
In literature, other kinds of error bars are often used, and it is important that you try to figure out what kind of error bar it is.
Record the uncertainty type in the comments. For a single fitted or measured value, a reported one-sigma standard uncertainty
may also be stored in `Std` for weighting; this is not a sample SD estimated from one observation.
If a literature paper does not specify the uncertainty type, treating its error bar as one standard deviation is an explicit,
unverified assumption. Expanded uncertainties and confidence intervals require an appropriate conversion before entry.
All data we have should be entered into the CSV. Outliers and questionable data should also be included for the sake of transparancy and completeness.
We then exclude such data by commenting out lines, and adding a statement about why that data point was rejected.
It is important that the entered data can be traced back to its origin. For literature, DOI or other reference that makes it possible
to find the study should be added.

What the Python script does:
A single summarized row with `Std` enters as one laboratory/source effect.
For raw-only data from one name, at least two observations are merged into a mean and sample SD.
Single values without `Std` from at least two distinct names are pooled into one "Literature data" effect,
using the standard error of that independent pool's mean. An isolated raw value without a supplied uncertainty
cannot enter the metaanalysis. Multiple summarized rows, or a mixture of raw and summarized rows,
under the same name stop the analysis: their overlap and dependence must be resolved rather than
silently dropping observations or treating repeated summaries as independent effects.

### Statistical assumptions and uncertainty

The working model distinguishes dependence within a laboratory from
independence between laboratories:

- A supplied repeated-measurement `Std` gives the working variance `Std**2`,
  without division by `N`. Raw repeats from one name give
  `np.var(values, ddof=1)`, also without division by the group size.
  This deliberately uses repeatability as a laboratory-level uncertainty;
  repeated measurements do not automatically increase precision.
- A pool of `M` single values from distinct, independent laboratories gives
  `np.var(values, ddof=1) / M`, the estimated variance of the pool's mean.
  At least two independent values are needed. Repeated rows from one name
  are grouped as laboratory repeats first and never counted as independent
  contributions to this pool.

`ddof=1` specifies the conventional sample-variance definition with denominator
`N-1`; it does not correct for correlation between repeated measurements.

For independent, identically distributed within-lab measurements, the
sampling variance of a laboratory mean would normally be `Std**2 / N`.
That formula is deliberately not used for within-lab repeats here.
`statsmodels` normally expects the sampling variance of each effect; the
SD-based laboratory inputs are an intentional substitution of working
uncertainties. Avoiding the automatic reduction by `sqrt(N)` is intended to
be conservative about repeated measurements. Sample SD measures repeatability
and need not capture a shared calibration bias or other systematic errors,
so this choice does not guarantee coverage or an upper uncertainty bound.

`N` records a summary's measurement count where known; grouping counts
reported rows, not the sum of their `N` values.

File: 4-Hydroxyacetophenone/CrystalStructure_HAP_Form_I - a.csv
Identifier, Property              , Value (Angstrom),"		 Std"," 	N",    Name,    Reference    ,"	              Comment"
1, Lattice param a @ 168 K,7.538,0.002,,Form I,HACTPH12,Space Group P21/c
2, Lattice param a @ 298 K,7.72,0.0015,,Form I,HACTPH14,Space Group P21/c
3, Lattice param a @ 150 K,7.5625,0.0008,,Form I,HACTPH16,Space Group P21/c
4, Lattice param a @ 40 K,7.4606,0.0008,,Form I,HACTPH17,Space Group P21/c
5, Lattice param a @ 296 K,7.6862,0.0003,,Form I,HACTPH22,Space Group P21/c
6, Lattice param a @ 200 K,7.597,0.0004,,Form I,HACTPH23,Space Group P21/c
7, Lattice param a @123 K,7.5348,0.0002,,Form I,HACTPH24,Space Group P21/c
8, Lattice param a @ 100 K,7.5135,0.0003,,Form I,HACTPH26,Space Group P21/c
9, Lattice param a @ 150 K,7.5558,0.0004,,Form I,HACTPH27,Space Group P21/c
10, Lattice param a @ 113.2 K,7.5344,0.0005,,Form I,HACTPH31,Space Group P21/c

File: 4-Hydroxyacetophenone/CrystalStructure_HAP_Form_I - b.csv
Identifier, Property              , Value (Angstrom),"		 Std"," 	N",    Name,    Reference    ,"	              Comment"
1, Lattice param b @ 168 K,8.38,0.002,,Form I,HACTPH12,Space Group P21/c
2, Lattice param b @ 298 K,8.36,0.0017,,Form I,HACTPH14,Space Group P21/c
3, Lattice param b @ 150 K,8.3904,0.0008,,Form I,HACTPH16,Space Group P21/c
4, Lattice param b @ 40 K,8.4594,0.0008,,Form I,HACTPH17,Space Group P21/c
5, Lattice param b @ 296 K,8.2977,0.0003,,Form I,HACTPH22,Space Group P21/c
6, Lattice param b @ 200 K,8.3514,0.0003,,Form I,HACTPH23,Space Group P21/c
7, Lattice param b @123 K,8.4089,0.0002,,Form I,HACTPH24,Space Group P21/c
8, Lattice param b @ 100 K,8.418,0.0003,,Form I,HACTPH26,Space Group P21/c
9, Lattice param b @ 150 K,8.3783,0.0003,,Form I,HACTPH27,Space Group P21/c
10, Lattice param b @ 113.2 K,8.371,0.0003,,Form I,HACTPH31,Space Group P21/c

File: 4-Hydroxyacetophenone/CrystalStructure_HAP_Form_I - c.csv
Identifier, Property              , Value (Angstrom),"		 Std"," 	N",    Name,    Reference    ,"	              Comment"
1, Lattice param c @ 168 K,10.923,0.003,,Form I,HACTPH12,Space Group P21/c
2, Lattice param c @ 298 K,11.28,0.002,,Form I,HACTPH14,Space Group P21/c
3, Lattice param c @ 150 K,10.9758,0.0011,,Form I,HACTPH16,Space Group P21/c
4, Lattice param c @ 40 K,10.8314,0.001,,Form I,HACTPH17,Space Group P21/c
5, Lattice param c @ 296 K,11.238,0.0003,,Form I,HACTPH22,Space Group P21/c
6, Lattice param c @ 200 K,11.0464,0.0005,,Form I,HACTPH23,Space Group P21/c
7, Lattice param c @123 K,10.9417,0.0003,,Form I,HACTPH24,Space Group P21/c
8, Lattice param c @ 100 K,10.9142,0.0004,,Form I,HACTPH26,Space Group P21/c
9, Lattice param c @ 150 K,10.9642,0.0004,,Form I,HACTPH27,Space Group P21/c
10, Lattice param c @ 113.2 K,10.9422,0.0007,,Form I,HACTPH31,Space Group P21/c

File: 4-Hydroxyacetophenone/CrystalStructure_HAP_Form_II - a.csv
Identifier, Property              , Value (Angstrom),"		 Std"," 	N",    Name,    Reference    ,"	              Comment"
1, Lattice param a @295 K,9.48,,     ,Form II,HACTPH10,Space Group P212121
2, Lattice param a @150 K,6.1886,0.0004,     ,Form II,HACTPH11,Space Group P212121
3, Lattice param a @168 K,6.1554,0.0017,     ,Form II,HACTPH14,Space Group P212121
4, Lattice param a @298 K,6.1097,0.0011,     ,Form II,HACTPH15,Space Group P212121
5, Lattice param a @100 K,6.18,0.02,     ,Form II,HACTPH18,Space Group P212121
6, Lattice param a @300 K,6.1209,0.0003,     ,Form II,HACTPH19,Space Group P212121
7, Lattice param a @200 K,6.1726,0.0002,     ,Form II,HACTPH20,Space Group P212121
8, Lattice param a @123 K,6.1941,0.0002,     ,Form II,HACTPH21,Space Group P212121
9, Lattice param a @150 K,6.1885,0.0002,     ,Form II,HACTPH25,Space Group P212121
10, Lattice param a @330 K,6.1258,0.0003,     ,Form II,HACTPH28,Space Group P212121
11, Lattice param a @100 K,30.9019,0.0006,,Form II,HACTPH29,Space Group P212121
12, Lattice param a @100 K,6.1799,0.0013,,Form II,HACTPH30,Space Group P212121
13, Lattice param a @113.2 K,6.2026,0.0003,,Form II,HACTPH32,Space Group P212121
14, Lattice param a @298 K,9.541,0.002,,Form II,HACTPH33,Space Group P212121

File: 4-Hydroxyacetophenone/CrystalStructure_HAP_Form_II - b.csv
Identifier, Property              , Value (Angstrom),"		 Std"," 	N",    Name,    Reference    ,"	              Comment"
1, Lattice param b @295 K,24.15,,     ,Form II,HACTPH10,Space Group P212121
2, Lattice param b @150 K,9.071,0.0006,     ,Form II,HACTPH11,Space Group P212121
3, Lattice param b @168 K,9.108,0.003,     ,Form II,HACTPH14,Space Group P212121
4, Lattice param b @298 K,9.5293,0.0014,     ,Form II,HACTPH15,Space Group P212121
5, Lattice param b @100 K,9.02,0.03,     ,Form II,HACTPH18,Space Group P212121
6, Lattice param b @300 K,9.5402,0.0007,     ,Form II,HACTPH19,Space Group P212121
7, Lattice param b @200 K,9.1852,0.0005,     ,Form II,HACTPH20,Space Group P212121
8, Lattice param b @123 K,9.0076,0.0003,     ,Form II,HACTPH21,Space Group P212121
9, Lattice param b @150 K,9.0432,0.0004,     ,Form II,HACTPH25,Space Group P212121
10, Lattice param b @330 K,9.5796,0.0008,     ,Form II,HACTPH28,Space Group P212121
11, Lattice param b @100 K,24.484,0.0005,,Form II,HACTPH29,Space Group P212121
12, Lattice param b @100 K,9.0155,0.0002,,Form II,HACTPH30,Space Group P212121
13, Lattice param b @113.2 K,9.0416,0.0005,,Form II,HACTPH32,Space Group P212121
14, Lattice param b @298 K,24.34,0.03,,Form II,HACTPH33,Space Group P212121

File: 4-Hydroxyacetophenone/CrystalStructure_HAP_Form_II - c.csv
Identifier, Property              , Value (Angstrom),"		 Std"," 	N",    Name,    Reference    ,"	              Comment"
1, Lattice param a @295 K,6.09,,     ,Form II,HACTPH10,Space Group P212121
2, Lattice param a @150 K,24.526,0.0015,     ,Form II,HACTPH11,Space Group P212121
3, Lattice param a @168 K,24.445,0.006,     ,Form II,HACTPH14,Space Group P212121
4, Lattice param a @298 K,24.313,0.004,     ,Form II,HACTPH15,Space Group P212121
5, Lattice param a @100 K,24.506,0.014,     ,Form II,HACTPH18,Space Group P212121
6, Lattice param a @300 K,24.3716,0.0014,     ,Form II,HACTPH19,Space Group P212121
7, Lattice param a @200 K,24.5341,0.0011,     ,Form II,HACTPH20,Space Group P212121
8, Lattice param a @123 K,24.5696,0.0007,     ,Form II,HACTPH21,Space Group P212121
9, Lattice param a @150 K,24.5942,0.0009,     ,Form II,HACTPH25,Space Group P212121
10, Lattice param a @330 K,24.41,0.002,     ,Form II,HACTPH28,Space Group P212121
11, Lattice param a @100 K,9.0146,0.0002,,Form II,HACTPH29,Space Group P212121
12, Lattice param a @100 K,24.4848,0.0006,,Form II,HACTPH30,Space Group P212121
13, Lattice param a @113.2 K,24.6096,0.0012,,Form II,HACTPH32,Space Group P212121
14, Lattice param a @298 K,6.132,0.002,,Form II,HACTPH33,Space Group P212121

File: 4-Hydroxyacetophenone/Enthalpy_Transition_HAP.csv
Identifier, Property              , Value (kJ/mol),"		 Std"," 	N",    Name,    Reference    ,"	              Comment"
1,Transition Temperature @ 351 K,0.53,0.06,5,"Cryst. Growth Des. 2008, 8, 2419-2430. ",http://dx.doi.org/10.1021/Cg7012792 ,DSC: TG-DSC 112
2,Transition Temperature @ 350.9 K : 1 K/min,0.75,0.12,4,"Cryst. Growth Des. 2017, 17, 1918-1932",https://doi.org/ 10.1021/acs.cgd.6b01876,Single Crystal : DSC 204 F1-Phoenix from Netzsch
3,Transition Temperature @ 362.45 K : 5 K/min,0.83,0.08,4,"Cryst. Growth Des. 2017, 17, 1918-1932",https://doi.org/ 10.1021/acs.cgd.6b01876,Single Crystal : DSC 204 F1-Phoenix from Netzsch
4,Transition Temperature @ 367.75 K : 10 K/min,0.73,0.18,3,"Cryst. Growth Des. 2017, 17, 1918-1932",https://doi.org/ 10.1021/acs.cgd.6b01876,Single Crystal : DSC 204 F1-Phoenix from Netzsch
5,Transition Temperature @ 366.55 K : 12 K/min,0.75,0.1,3,"Cryst. Growth Des. 2017, 17, 1918-1932",https://doi.org/ 10.1021/acs.cgd.6b01876,Single Crystal : DSC 204 F1-Phoenix from Netzsch
6,Transition Temperature @ 367.08 K : 14 K/min,0.59,0.1,3,"Cryst. Growth Des. 2017, 17, 1918-1932",https://doi.org/ 10.1021/acs.cgd.6b01876,Single Crystal : DSC 204 F1-Phoenix from Netzsch
7,Transition Temperature @ 366.75 K : 16 K/min,0.73,0.04,3,"Cryst. Growth Des. 2017, 17, 1918-1932",https://doi.org/ 10.1021/acs.cgd.6b01876,Single Crystal : DSC 204 F1-Phoenix from Netzsch
8,Transition Temperature @ 371.45 K : 20 K/min,0.54,0.24,3,"Cryst. Growth Des. 2017, 17, 1918-1932",https://doi.org/ 10.1021/acs.cgd.6b01876,Single Crystal : DSC 204 F1-Phoenix from Netzsch
9,Transition Temperature @ 298 K,0.49,0.13,5,"Cryst. Growth Des. 2008, 8, 2419-2430. ",http://dx.doi.org/10.1021/Cg7012792 ,Solution Calorimetry: Isoperibol Thermometric Precision Solution Calorimeter
10,Transition Temperature @ 298 K,0.9,0.9,5,"Cryst. Growth Des. 2008, 8, 2419-2430. ",http://dx.doi.org/10.1021/Cg7012792 ,Calvet Drop Microcalorimetry
11,Transition Temperature @ 298 K,0.48,0.1,5,"J. Chem. Thermodynamics 2021,158, 106445.",https://doi.org/10.1016/j.jct.2021.106445,Solution Calorimetry: Isothermal Calorimeter

File: 4-Hydroxyacetophenone/Heat_Capacity_HAP_Form_I.csv (part 1 of 2)
Identifier, Property    (T/K), Value (J K-1 mol-1),"		 Std"," 	N",    Name,    Reference    ,"	              Comment"
1,298.27,177.98,,     ,"Cryst. Growth Des. 2017, 17, 1918-1932",https://doi.org/10.1021/acs.cgd.6b01876,Adiabatic Calorimetry
2,299.93,179.78,,     ,"Cryst. Growth Des. 2017, 17, 1918-1932",https://doi.org/10.1021/acs.cgd.6b01876,Adiabatic Calorimetry
3,301.17,179.67,,     ,"Cryst. Growth Des. 2017, 17, 1918-1932",https://doi.org/10.1021/acs.cgd.6b01876,Adiabatic Calorimetry
4,302.36,179.91,,,"Cryst. Growth Des. 2017, 17, 1918-1932",https://doi.org/10.1021/acs.cgd.6b01876,Adiabatic Calorimetry
5,303.54,181.46,,,"Cryst. Growth Des. 2017, 17, 1918-1932",https://doi.org/10.1021/acs.cgd.6b01876,Adiabatic Calorimetry
6,304.72,182.18,,,"Cryst. Growth Des. 2017, 17, 1918-1932",https://doi.org/10.1021/acs.cgd.6b01876,Adiabatic Calorimetry
7,305.9,182.76,,,"Cryst. Growth Des. 2017, 17, 1918-1932",https://doi.org/10.1021/acs.cgd.6b01876,Adiabatic Calorimetry
8,307.07,182.08,,,"Cryst. Growth Des. 2017, 17, 1918-1932",https://doi.org/10.1021/acs.cgd.6b01876,Adiabatic Calorimetry
9,308.23,182.18,,,"Cryst. Growth Des. 2017, 17, 1918-1932",https://doi.org/10.1021/acs.cgd.6b01876,Adiabatic Calorimetry
10,309.39,184.01,,,"Cryst. Growth Des. 2017, 17, 1918-1932",https://doi.org/10.1021/acs.cgd.6b01876,Adiabatic Calorimetry
11,310.54,184.91,,,"Cryst. Growth Des. 2017, 17, 1918-1932",https://doi.org/10.1021/acs.cgd.6b01876,Adiabatic Calorimetry
12,311.69,185.49,,,"Cryst. Growth Des. 2017, 17, 1918-1932",https://doi.org/10.1021/acs.cgd.6b01876,Adiabatic Calorimetry
13,312.83,186.32,,,"Cryst. Growth Des. 2017, 17, 1918-1932",https://doi.org/10.1021/acs.cgd.6b01876,Adiabatic Calorimetry
14,313.97,186.94,,,"Cryst. Growth Des. 2017, 17, 1918-1932",https://doi.org/10.1021/acs.cgd.6b01876,Adiabatic Calorimetry
15,315.1,187.2,,,"Cryst. Growth Des. 2017, 17, 1918-1932",https://doi.org/10.1021/acs.cgd.6b01876,Adiabatic Calorimetry
16,316.23,187.7,,,"Cryst. Growth Des. 2017, 17, 1918-1932",https://doi.org/10.1021/acs.cgd.6b01876,Adiabatic Calorimetry
17,317.01,187.93,,,"Cryst. Growth Des. 2017, 17, 1918-1932",https://doi.org/10.1021/acs.cgd.6b01876,Adiabatic Calorimetry
18,318.13,188.46,,,"Cryst. Growth Des. 2017, 17, 1918-1932",https://doi.org/10.1021/acs.cgd.6b01876,Adiabatic Calorimetry
19,319.24,189.06,,,"Cryst. Growth Des. 2017, 17, 1918-1932",https://doi.org/10.1021/acs.cgd.6b01876,Adiabatic Calorimetry
20,320.35,189.71,,,"Cryst. Growth Des. 2017, 17, 1918-1932",https://doi.org/10.1021/acs.cgd.6b01876,Adiabatic Calorimetry
21,321.45,190.25,,,"Cryst. Growth Des. 2017, 17, 1918-1932",https://doi.org/10.1021/acs.cgd.6b01876,Adiabatic Calorimetry
22,322.54,190.9,,,"Cryst. Growth Des. 2017, 17, 1918-1932",https://doi.org/10.1021/acs.cgd.6b01876,Adiabatic Calorimetry
23,323.63,191.34,,,"Cryst. Growth Des. 2017, 17, 1918-1932",https://doi.org/10.1021/acs.cgd.6b01876,Adiabatic Calorimetry
24,324.72,191.65,,,"Cryst. Growth Des. 2017, 17, 1918-1932",https://doi.org/10.1021/acs.cgd.6b01876,Adiabatic Calorimetry
25,325.79,192.58,,,"Cryst. Growth Des. 2017, 17, 1918-1932",https://doi.org/10.1021/acs.cgd.6b01876,Adiabatic Calorimetry
26,326.86,192.85,,,"Cryst. Growth Des. 2017, 17, 1918-1932",https://doi.org/10.1021/acs.cgd.6b01876,Adiabatic Calorimetry
27,327.93,193.4,,,"Cryst. Growth Des. 2017, 17, 1918-1932",https://doi.org/10.1021/acs.cgd.6b01876,Adiabatic Calorimetry
28,328.99,193.05,,,"Cryst. Growth Des. 2017, 17, 1918-1932",https://doi.org/10.1021/acs.cgd.6b01876,Adiabatic Calorimetry
29,330.04,193.98,,,"Cryst. Growth Des. 2017, 17, 1918-1932",https://doi.org/10.1021/acs.cgd.6b01876,Adiabatic Calorimetry
30,331.08,195.16,,,"Cryst. Growth Des. 2017, 17, 1918-1932",https://doi.org/10.1021/acs.cgd.6b01876,Adiabatic Calorimetry
31,332.12,195.59,,,"Cryst. Growth Des. 2017, 17, 1918-1932",https://doi.org/10.1021/acs.cgd.6b01876,Adiabatic Calorimetry
32,333.16,195.96,,,"Cryst. Growth Des. 2017, 17, 1918-1932",https://doi.org/10.1021/acs.cgd.6b01876,Adiabatic Calorimetry
33,333.81,195.59,,,"Cryst. Growth Des. 2017, 17, 1918-1932",https://doi.org/10.1021/acs.cgd.6b01876,Adiabatic Calorimetry
34,334.84,196.69,,,"Cryst. Growth Des. 2017, 17, 1918-1932",https://doi.org/10.1021/acs.cgd.6b01876,Adiabatic Calorimetry
35,335.85,197.04,,,"Cryst. Growth Des. 2017, 17, 1918-1932",https://doi.org/10.1021/acs.cgd.6b01876,Adiabatic Calorimetry
36,336.86,197.44,,,"Cryst. Growth Des. 2017, 17, 1918-1932",https://doi.org/10.1021/acs.cgd.6b01876,Adiabatic Calorimetry
37,337.87,198.27,,,"Cryst. Growth Des. 2017, 17, 1918-1932",https://doi.org/10.1021/acs.cgd.6b01876,Adiabatic Calorimetry
38,338.86,198.96,,,"Cryst. Growth Des. 2017, 17, 1918-1932",https://doi.org/10.1021/acs.cgd.6b01876,Adiabatic Calorimetry
39,339.85,199.59,,,"Cryst. Growth Des. 2017, 17, 1918-1932",https://doi.org/10.1021/acs.cgd.6b01876,Adiabatic Calorimetry
40,340.84,199.45,,,"Cryst. Growth Des. 2017, 17, 1918-1932",https://doi.org/10.1021/acs.cgd.6b01876,Adiabatic Calorimetry
41,341.82,200.4,,,"Cryst. Growth Des. 2017, 17, 1918-1932",https://doi.org/10.1021/acs.cgd.6b01876,Adiabatic Calorimetry
42,342.79,200.97,,,"Cryst. Growth Des. 2017, 17, 1918-1932",https://doi.org/10.1021/acs.cgd.6b01876,Adiabatic Calorimetry
43,343.76,201.04,,,"Cryst. Growth Des. 2017, 17, 1918-1932",https://doi.org/10.1021/acs.cgd.6b01876,Adiabatic Calorimetry
44,344.71,202.1,,,"Cryst. Growth Des. 2017, 17, 1918-1932",https://doi.org/10.1021/acs.cgd.6b01876,Adiabatic Calorimetry
45,345.66,203.04,,,"Cryst. Growth Des. 2017, 17, 1918-1932",https://doi.org/10.1021/acs.cgd.6b01876,Adiabatic Calorimetry
46,346.61,203.63,,,"Cryst. Growth Des. 2017, 17, 1918-1932",https://doi.org/10.1021/acs.cgd.6b01876,Adiabatic Calorimetry
47,347.55,203.93,,,"Cryst. Growth Des. 2017, 17, 1918-1932",https://doi.org/10.1021/acs.cgd.6b01876,Adiabatic Calorimetry
48,348.48,204.05,,,"Cryst. Growth Des. 2017, 17, 1918-1932",https://doi.org/10.1021/acs.cgd.6b01876,Adiabatic Calorimetry
49,348.95,203.77,,,"Cryst. Growth Des. 2017, 17, 1918-1932",https://doi.org/10.1021/acs.cgd.6b01876,Adiabatic Calorimetry
50,349.88,204.45,,,"Cryst. Growth Des. 2017, 17, 1918-1932",https://doi.org/10.1021/acs.cgd.6b01876,Adiabatic Calorimetry
51,350.79,205.79,,,"Cryst. Growth Des. 2017, 17, 1918-1932",https://doi.org/10.1021/acs.cgd.6b01876,Adiabatic Calorimetry
52,351.7,205.95,,,"Cryst. Growth Des. 2017, 17, 1918-1932",https://doi.org/10.1021/acs.cgd.6b01876,Adiabatic Calorimetry
53,352.6,206.68,,,"Cryst. Growth Des. 2017, 17, 1918-1932",https://doi.org/10.1021/acs.cgd.6b01876,Adiabatic Calorimetry
54,353.5,206.78,,,"Cryst. Growth Des. 2017, 17, 1918-1932",https://doi.org/10.1021/acs.cgd.6b01876,Adiabatic Calorimetry
55,354.38,207.54,,,"Cryst. Growth Des. 2017, 17, 1918-1932",https://doi.org/10.1021/acs.cgd.6b01876,Adiabatic Calorimetry
56,355.27,208.01,,,"Cryst. Growth Des. 2017, 17, 1918-1932",https://doi.org/10.1021/acs.cgd.6b01876,Adiabatic Calorimetry
57,356.14,207.36,,,"Cryst. Growth Des. 2017, 17, 1918-1932",https://doi.org/10.1021/acs.cgd.6b01876,Adiabatic Calorimetry
58,357.01,208.08,,,"Cryst. Growth Des. 2017, 17, 1918-1932",https://doi.org/10.1021/acs.cgd.6b01876,Adiabatic Calorimetry
59,357.87,208.48,,,"Cryst. Growth Des. 2017, 17, 1918-1932",https://doi.org/10.1021/acs.cgd.6b01876,Adiabatic Calorimetry
60,358.72,209.17,,,"Cryst. Growth Des. 2017, 17, 1918-1932",https://doi.org/10.1021/acs.cgd.6b01876,Adiabatic Calorimetry
61,359.57,209.84,,,"Cryst. Growth Des. 2017, 17, 1918-1932",https://doi.org/10.1021/acs.cgd.6b01876,Adiabatic Calorimetry
62,360.41,209.36,,,"Cryst. Growth Des. 2017, 17, 1918-1932",https://doi.org/10.1021/acs.cgd.6b01876,Adiabatic Calorimetry
63,361.24,210.24,,,"Cryst. Growth Des. 2017, 17, 1918-1932",https://doi.org/10.1021/acs.cgd.6b01876,Adiabatic Calorimetry
64,362.07,210.77,,,"Cryst. Growth Des. 2017, 17, 1918-1932",https://doi.org/10.1021/acs.cgd.6b01876,Adiabatic Calorimetry
65,362.35,210.64,,,"Cryst. Growth Des. 2017, 17, 1918-1932",https://doi.org/10.1021/acs.cgd.6b01876,Adiabatic Calorimetry
66,363.16,210.26,,,"Cryst. Growth Des. 2017, 17, 1918-1932",https://doi.org/10.1021/acs.cgd.6b01876,Adiabatic Calorimetry
67,363.97,211.82,,,"Cryst. Growth Des. 2017, 17, 1918-1932",https://doi.org/10.1021/acs.cgd.6b01876,Adiabatic Calorimetry
68,364.77,212.24,,,"Cryst. Growth Des. 2017, 17, 1918-1932",https://doi.org/10.1021/acs.cgd.6b01876,Adiabatic Calorimetry
69,365.57,213.6,,,"Cryst. Growth Des. 2017, 17, 1918-1932",https://doi.org/10.1021/acs.cgd.6b01876,Adiabatic Calorimetry
70,366.36,213.1,,,"Cryst. Growth Des. 2017, 17, 1918-1932",https://doi.org/10.1021/acs.cgd.6b01876,Adiabatic Calorimetry
71,367.14,213.41,,,"Cryst. Growth Des. 2017, 17, 1918-1932",https://doi.org/10.1021/acs.cgd.6b01876,Adiabatic Calorimetry
72,367.92,213.75,,,"Cryst. Growth Des. 2017, 17, 1918-1932",https://doi.org/10.1021/acs.cgd.6b01876,Adiabatic Calorimetry
73,368.69,213.85,,,"Cryst. Growth Des. 2017, 17, 1918-1932",https://doi.org/10.1021/acs.cgd.6b01876,Adiabatic Calorimetry
74,369.44,214.81,,,"Cryst. Growth Des. 2017, 17, 1918-1932",https://doi.org/10.1021/acs.cgd.6b01876,Adiabatic Calorimetry
75,370.2,215.69,,,"Cryst. Growth Des. 2017, 17, 1918-1932",https://doi.org/10.1021/acs.cgd.6b01876,Adiabatic Calorimetry
76,370.94,215.82,,,"Cryst. Growth Des. 2017, 17, 1918-1932",https://doi.org/10.1021/acs.cgd.6b01876,Adiabatic Calorimetry
77,371.68,216.67,,,"Cryst. Growth Des. 2017, 17, 1918-1932",https://doi.org/10.1021/acs.cgd.6b01876,Adiabatic Calorimetry
78,372.41,217.71,,,"Cryst. Growth Des. 2017, 17, 1918-1932",https://doi.org/10.1021/acs.cgd.6b01876,Adiabatic Calorimetry
79,373.14,218.59,,,"Cryst. Growth Des. 2017, 17, 1918-1932",https://doi.org/10.1021/acs.cgd.6b01876,Adiabatic Calorimetry
80,324.18,188.28,2.65,,"Cryst. Growth Des. 2017, 17, 1918-1932",https://doi.org/10.1021/acs.cgd.6b01876,DSC 204 F1-Phoenix from Netzsch
81,325.17,189,2.56,,"Cryst. Growth Des. 2017, 17, 1918-1932",https://doi.org/10.1021/acs.cgd.6b01876,DSC 204 F1-Phoenix from Netzsch
82,326.15,189.69,2.56,,"Cryst. Growth Des. 2017, 17, 1918-1932",https://doi.org/10.1021/acs.cgd.6b01876,DSC 204 F1-Phoenix from Netzsch
83,327.14,190.38,2.48,,"Cryst. Growth Des. 2017, 17, 1918-1932",https://doi.org/10.1021/acs.cgd.6b01876,DSC 204 F1-Phoenix from Netzsch
84,328.12,191.05,2.47,,"Cryst. Growth Des. 2017, 17, 1918-1932",https://doi.org/10.1021/acs.cgd.6b01876,DSC 204 F1-Phoenix from Netzsch
85,329.11,191.7,2.39,,"Cryst. Growth Des. 2017, 17, 1918-1932",https://doi.org/10.1021/acs.cgd.6b01876,DSC 204 F1-Phoenix from Netzsch
86,330.1,192.35,2.32,,"Cryst. Growth Des. 2017, 17, 1918-1932",https://doi.org/10.1021/acs.cgd.6b01876,DSC 204 F1-Phoenix from Netzsch
87,331.08,192.97,2.3,,"Cryst. Growth Des. 2017, 17, 1918-1932",https://doi.org/10.1021/acs.cgd.6b01876,DSC 204 F1-Phoenix from Netzsch
88,332.07,193.59,2.36,,"Cryst. Growth Des. 2017, 17, 1918-1932",https://doi.org/10.1021/acs.cgd.6b01876,DSC 204 F1-Phoenix from Netzsch
89,333.05,194.19,2.29,,"Cryst. Growth Des. 2017, 17, 1918-1932",https://doi.org/10.1021/acs.cgd.6b01876,DSC 204 F1-Phoenix from Netzsch
90,334.04,194.79,2.31,,"Cryst. Growth Des. 2017, 17, 1918-1932",https://doi.org/10.1021/acs.cgd.6b01876,DSC 204 F1-Phoenix from Netzsch
91,335.02,195.36,2.25,,"Cryst. Growth Des. 2017, 17, 1918-1932",https://doi.org/10.1021/acs.cgd.6b01876,DSC 204 F1-Phoenix from Netzsch
92,336.01,195.93,2.25,,"Cryst. Growth Des. 2017, 17, 1918-1932",https://doi.org/10.1021/acs.cgd.6b01876,DSC 204 F1-Phoenix from Netzsch
93,336.99,196.49,2.16,,"Cryst. Growth Des. 2017, 17, 1918-1932",https://doi.org/10.1021/acs.cgd.6b01876,DSC 204 F1-Phoenix from Netzsch
94,337.98,197.04,2.16,,"Cryst. Growth Des. 2017, 17, 1918-1932",https://doi.org/10.1021/acs.cgd.6b01876,DSC 204 F1-Phoenix from Netzsch
95,338.96,197.58,1.34,,"Cryst. Growth Des. 2017, 17, 1918-1932",https://doi.org/10.1021/acs.cgd.6b01876,DSC 204 F1-Phoenix from Netzsch
96,339.95,198.11,1.41,,"Cryst. Growth Des. 2017, 17, 1918-1932",https://doi.org/10.1021/acs.cgd.6b01876,DSC 204 F1-Phoenix from Netzsch
97,340.93,198.63,1.51,,"Cryst. Growth Des. 2017, 17, 1918-1932",https://doi.org/10.1021/acs.cgd.6b01876,DSC 204 F1-Phoenix from Netzsch
98,341.92,199.14,1.54,,"Cryst. Growth Des. 2017, 17, 1918-1932",https://doi.org/10.1021/acs.cgd.6b01876,DSC 204 F1-Phoenix from Netzsch
99,342.9,199.64,1.61,,"Cryst. Growth Des. 2017, 17, 1918-1932",https://doi.org/10.1021/acs.cgd.6b01876,DSC 204 F1-Phoenix from Netzsch
100,343.89,200.14,1.71,,"Cryst. Growth Des. 2017, 17, 1918-1932",https://doi.org/10.1021/acs.cgd.6b01876,DSC 204 F1-Phoenix from Netzsch
101,344.87,200.63,1.77,,"Cryst. Growth Des. 2017, 17, 1918-1932",https://doi.org/10.1021/acs.cgd.6b01876,DSC 204 F1-Phoenix from Netzsch
102,345.86,201.12,1.82,,"Cryst. Growth Des. 2017, 17, 1918-1932",https://doi.org/10.1021/acs.cgd.6b01876,DSC 204 F1-Phoenix from Netzsch
103,346.84,201.59,1.71,,"Cryst. Growth Des. 2017, 17, 1918-1932",https://doi.org/10.1021/acs.cgd.6b01876,DSC 204 F1-Phoenix from Netzsch
104,347.83,202.07,1.62,,"Cryst. Growth Des. 2017, 17, 1918-1932",https://doi.org/10.1021/acs.cgd.6b01876,DSC 204 F1-Phoenix from Netzsch
105,348.82,202.54,1.65,,"Cryst. Growth Des. 2017, 17, 1918-1932",https://doi.org/10.1021/acs.cgd.6b01876,DSC 204 F1-Phoenix from Netzsch
106,349.8,202.99,1.61,,"Cryst. Growth Des. 2017, 17, 1918-1932",https://doi.org/10.1021/acs.cgd.6b01876,DSC 204 F1-Phoenix from Netzsch
107,350.79,203.45,1.65,,"Cryst. Growth Des. 2017, 17, 1918-1932",https://doi.org/10.1021/acs.cgd.6b01876,DSC 204 F1-Phoenix from Netzsch
108,351.77,203.91,1.6,,"Cryst. Growth Des. 2017, 17, 1918-1932",https://doi.org/10.1021/acs.cgd.6b01876,DSC 204 F1-Phoenix from Netzsch
109,352.76,204.36,1.64,,"Cryst. Growth Des. 2017, 17, 1918-1932",https://doi.org/10.1021/acs.cgd.6b01876,DSC 204 F1-Phoenix from Netzsch
110,353.74,204.8,1.59,,"Cryst. Growth Des. 2017, 17, 1918-1932",https://doi.org/10.1021/acs.cgd.6b01876,DSC 204 F1-Phoenix from Netzsch
111,354.73,205.25,1.63,,"Cryst. Growth Des. 2017, 17, 1918-1932",https://doi.org/10.1021/acs.cgd.6b01876,DSC 204 F1-Phoenix from Netzsch
112,355.71,205.69,1.59,,"Cryst. Growth Des. 2017, 17, 1918-1932",https://doi.org/10.1021/acs.cgd.6b01876,DSC 204 F1-Phoenix from Netzsch
113,356.7,206.13,2.87,,"Cryst. Growth Des. 2017, 17, 1918-1932",https://doi.org/10.1021/acs.cgd.6b01876,DSC 204 F1-Phoenix from Netzsch
114,357.68,206.57,2.92,,"Cryst. Growth Des. 2017, 17, 1918-1932",https://doi.org/10.1021/acs.cgd.6b01876,DSC 204 F1-Phoenix from Netzsch
115,358.67,207.01,2.97,,"Cryst. Growth Des. 2017, 17, 1918-1932",https://doi.org/10.1021/acs.cgd.6b01876,DSC 204 F1-Phoenix from Netzsch
116,359.65,207.45,2.98,,"Cryst. Growth Des. 2017, 17, 1918-1932",https://doi.org/10.1021/acs.cgd.6b01876,DSC 204 F1-Phoenix from Netzsch
117,360.64,207.89,3.05,,"Cryst. Growth Des. 2017, 17, 1918-1932",https://doi.org/10.1021/acs.cgd.6b01876,DSC 204 F1-Phoenix from Netzsch
118,361.62,208.32,3.05,,"Cryst. Growth Des. 2017, 17, 1918-1932",https://doi.org/10.1021/acs.cgd.6b01876,DSC 204 F1-Phoenix from Netzsch
119,362.61,208.77,3.13,,"Cryst. Growth Des. 2017, 17, 1918-1932",https://doi.org/10.1021/acs.cgd.6b01876,DSC 204 F1-Phoenix from Netzsch
120,363.59,209.2,3.16,,"Cryst. Growth Des. 2017, 17, 1918-1932",https://doi.org/10.1021/acs.cgd.6b01876,DSC 204 F1-Phoenix from Netzsch
121,364.58,209.65,3.19,,"Cryst. Growth Des. 2017, 17, 1918-1932",https://doi.org/10.1021/acs.cgd.6b01876,DSC 204 F1-Phoenix from Netzsch
122,365.56,210.09,3.21,,"Cryst. Growth Des. 2017, 17, 1918-1932",https://doi.org/10.1021/acs.cgd.6b01876,DSC 204 F1-Phoenix from Netzsch
123,366.55,210.54,2.6,,"Cryst. Growth Des. 2017, 17, 1918-1932",https://doi.org/10.1021/acs.cgd.6b01876,DSC 204 F1-Phoenix from Netzsch
124,367.53,210.99,2.52,,"Cryst. Growth Des. 2017, 17, 1918-1932",https://doi.org/10.1021/acs.cgd.6b01876,DSC 204 F1-Phoenix from Netzsch
125,368.52,211.45,2.47,,"Cryst. Growth Des. 2017, 17, 1918-1932",https://doi.org/10.1021/acs.cgd.6b01876,DSC 204 F1-Phoenix from Netzsch
126,369.51,211.91,2.44,,"Cryst. Growth Des. 2017, 17, 1918-1932",https://doi.org/10.1021/acs.cgd.6b01876,DSC 204 F1-Phoenix from Netzsch
127,370.49,212.37,2.37,,"Cryst. Growth Des. 2017, 17, 1918-1932",https://doi.org/10.1021/acs.cgd.6b01876,DSC 204 F1-Phoenix from Netzsch
128,371.48,212.84,2.35,,"Cryst. Growth Des. 2017, 17, 1918-1932",https://doi.org/10.1021/acs.cgd.6b01876,DSC 204 F1-Phoenix from Netzsch
129,372.46,213.31,2.29,,"Cryst. Growth Des. 2017, 17, 1918-1932",https://doi.org/10.1021/acs.cgd.6b01876,DSC 204 F1-Phoenix from Netzsch
130,373.45,213.79,2.31,,"Cryst. Growth Des. 2017, 17, 1918-1932",https://doi.org/10.1021/acs.cgd.6b01876,DSC 204 F1-Phoenix from Netzsch
131,374.43,214.28,2.27,,"Cryst. Growth Des. 2017, 17, 1918-1932",https://doi.org/10.1021/acs.cgd.6b01876,DSC 204 F1-Phoenix from Netzsch
132,375.42,214.77,2.24,,"Cryst. Growth Des. 2017, 17, 1918-1932",https://doi.org/10.1021/acs.cgd.6b01876,DSC 204 F1-Phoenix from Netzsch
133,376.4,215.27,2.23,,"Cryst. Growth Des. 2017, 17, 1918-1932",https://doi.org/10.1021/acs.cgd.6b01876,DSC 204 F1-Phoenix from Netzsch
134,79.12,65.46,,,"Cryst. Growth Des. 2017, 17, 1918-1932",https://doi.org/10.1021/acs.cgd.6b01876,Adiabatic Calorimetry / After cr II --> cr I transition
135,80.43,67.43,,,"Cryst. Growth Des. 2017, 17, 1918-1932",https://doi.org/10.1021/acs.cgd.6b01876,Adiabatic Calorimetry / After cr II --> cr I transition
136,81.47,67.64,,,"Cryst. Growth Des. 2017, 17, 1918-1932",https://doi.org/10.1021/acs.cgd.6b01876,Adiabatic Calorimetry / After cr II --> cr I transition
137,82.5,68.81,,,"Cryst. Growth Des. 2017, 17, 1918-1932",https://doi.org/10.1021/acs.cgd.6b01876,Adiabatic Calorimetry / After cr II --> cr I transition
138,83.53,70.04,,,"Cryst. Growth Des. 2017, 17, 1918-1932",https://doi.org/10.1021/acs.cgd.6b01876,Adiabatic Calorimetry / After cr II --> cr I transition
139,84.57,70.27,,,"Cryst. Growth Des. 2017, 17, 1918-1932",https://doi.org/10.1021/acs.cgd.6b01876,Adiabatic Calorimetry / After cr II --> cr I transition
140,85.6,71.55,,,"Cryst. Growth Des. 2017, 17, 1918-1932",https://doi.org/10.1021/acs.cgd.6b01876,Adiabatic Calorimetry / After cr II --> cr I transition
141,86.63,73,,,"Cryst. Growth Des. 2017, 17, 1918-1932",https://doi.org/10.1021/acs.cgd.6b01876,Adiabatic Calorimetry / After cr II --> cr I transition
142,87.66,73.81,,,"Cryst. Growth Des. 2017, 17, 1918-1932",https://doi.org/10.1021/acs.cgd.6b01876,Adiabatic Calorimetry / After cr II --> cr I transition
143,88.69,74.32,,,"Cryst. Growth Des. 2017, 17, 1918-1932",https://doi.org/10.1021/acs.cgd.6b01876,Adiabatic Calorimetry / After cr II --> cr I transition
144,89.72,74.87,,,"Cryst. Growth Des. 2017, 17, 1918-1932",https://doi.org/10.1021/acs.cgd.6b01876,Adiabatic Calorimetry / After cr II --> cr I transition
145,90.74,76.52,,,"Cryst. Growth Des. 2017, 17, 1918-1932",https://doi.org/10.1021/acs.cgd.6b01876,Adiabatic Calorimetry / After cr II --> cr I transition
146,91.77,77.1,,,"Cryst. Growth Des. 2017, 17, 1918-1932",https://doi.org/10.1021/acs.cgd.6b01876,Adiabatic Calorimetry / After cr II --> cr I transition
147,92.8,77.57,,,"Cryst. Growth Des. 2017, 17, 1918-1932",https://doi.org/10.1021/acs.cgd.6b01876,Adiabatic Calorimetry / After cr II --> cr I transition
148,93.83,77.96,,,"Cryst. Growth Des. 2017, 17, 1918-1932",https://doi.org/10.1021/acs.cgd.6b01876,Adiabatic Calorimetry / After cr II --> cr I transition
149,94.85,78.6,,,"Cryst. Growth Des. 2017, 17, 1918-1932",https://doi.org/10.1021/acs.cgd.6b01876,Adiabatic Calorimetry / After cr II --> cr I transition
150,95.87,79.77,,,"Cryst. Growth Des. 2017, 17, 1918-1932",https://doi.org/10.1021/acs.cgd.6b01876,Adiabatic Calorimetry / After cr II --> cr I transition
151,96.89,80.53,,,"Cryst. Growth Des. 2017, 17, 1918-1932",https://doi.org/10.1021/acs.cgd.6b01876,Adiabatic Calorimetry / After cr II --> cr I transition
152,97.92,81.18,,,"Cryst. Growth Des. 2017, 17, 1918-1932",https://doi.org/10.1021/acs.cgd.6b01876,Adiabatic Calorimetry / After cr II --> cr I transition
153,98.94,81.49,,,"Cryst. Growth Des. 2017, 17, 1918-1932",https://doi.org/10.1021/acs.cgd.6b01876,Adiabatic Calorimetry / After cr II --> cr I transition
154,99.97,82.17,,,"Cryst. Growth Des. 2017, 17, 1918-1932",https://doi.org/10.1021/acs.cgd.6b01876,Adiabatic Calorimetry / After cr II --> cr I transition
155,100.99,82.85,,,"Cryst. Growth Des. 2017, 17, 1918-1932",https://doi.org/10.1021/acs.cgd.6b01876,Adiabatic Calorimetry / After cr II --> cr I transition
156,102.01,83.21,,,"Cryst. Growth Des. 2017, 17, 1918-1932",https://doi.org/10.1021/acs.cgd.6b01876,Adiabatic Calorimetry / After cr II --> cr I transition
157,103.03,83.32,,,"Cryst. Growth Des. 2017, 17, 1918-1932",https://doi.org/10.1021/acs.cgd.6b01876,Adiabatic Calorimetry / After cr II --> cr I transition
158,104.05,84.22,,,"Cryst. Growth Des. 2017, 17, 1918-1932",https://doi.org/10.1021/acs.cgd.6b01876,Adiabatic Calorimetry / After cr II --> cr I transition
159,105.07,84.62,,,"Cryst. Growth Des. 2017, 17, 1918-1932",https://doi.org/10.1021/acs.cgd.6b01876,Adiabatic Calorimetry / After cr II --> cr I transition
160,106.08,85.28,,,"Cryst. Growth Des. 2017, 17, 1918-1932",https://doi.org/10.1021/acs.cgd.6b01876,Adiabatic Calorimetry / After cr II --> cr I transition
161,107.1,85.81,,,"Cryst. Growth Des. 2017, 17, 1918-1932",https://doi.org/10.1021/acs.cgd.6b01876,Adiabatic Calorimetry / After cr II --> cr I transition
162,108.12,86.19,,,"Cryst. Growth Des. 2017, 17, 1918-1932",https://doi.org/10.1021/acs.cgd.6b01876,Adiabatic Calorimetry / After cr II --> cr I transition
163,109.13,86.76,,,"Cryst. Growth Des. 2017, 17, 1918-1932",https://doi.org/10.1021/acs.cgd.6b01876,Adiabatic Calorimetry / After cr II --> cr I transition
164,110.15,87.24,,,"Cryst. Growth Des. 2017, 17, 1918-1932",https://doi.org/10.1021/acs.cgd.6b01876,Adiabatic Calorimetry / After cr II --> cr I transition
165,111.16,87.6,,,"Cryst. Growth Des. 2017, 17, 1918-1932",https://doi.org/10.1021/acs.cgd.6b01876,Adiabatic Calorimetry / After cr II --> cr I transition
166,112.16,87.68,,,"Cryst. Growth Des. 2017, 17, 1918-1932",https://doi.org/10.1021/acs.cgd.6b01876,Adiabatic Calorimetry / After cr II --> cr I transition
167,113.17,88.18,,,"Cryst. Growth Des. 2017, 17, 1918-1932",https://doi.org/10.1021/acs.cgd.6b01876,Adiabatic Calorimetry / After cr II --> cr I transition
168,114.18,88.75,,,"Cryst. Growth Des. 2017, 17, 1918-1932",https://doi.org/10.1021/acs.cgd.6b01876,Adiabatic Calorimetry / After cr II --> cr I transition
169,115.2,88.99,,,"Cryst. Growth Des. 2017, 17, 1918-1932",https://doi.org/10.1021/acs.cgd.6b01876,Adiabatic Calorimetry / After cr II --> cr I transition
170,116.21,89.84,,,"Cryst. Growth Des. 2017, 17, 1918-1932",https://doi.org/10.1021/acs.cgd.6b01876,Adiabatic Calorimetry / After cr II --> cr I transition
171,117.21,89.94,,,"Cryst. Growth Des. 2017, 17, 1918-1932",https://doi.org/10.1021/acs.cgd.6b01876,Adiabatic Calorimetry / After cr II --> cr I transition
172,118.22,90.26,,,"Cryst. Growth Des. 2017, 17, 1918-1932",https://doi.org/10.1021/acs.cgd.6b01876,Adiabatic Calorimetry / After cr II --> cr I transition
173,119.23,90.7,,,"Cryst. Growth Des. 2017, 17, 1918-1932",https://doi.org/10.1021/acs.cgd.6b01876,Adiabatic Calorimetry / After cr II --> cr I transition
174,120.24,90.79,,,"Cryst. Growth Des. 2017, 17, 1918-1932",https://doi.org/10.1021/acs.cgd.6b01876,Adiabatic Calorimetry / After cr II --> cr I transition
175,121.25,91.52,,,"Cryst. Growth Des. 2017, 17, 1918-1932",https://doi.org/10.1021/acs.cgd.6b01876,Adiabatic Calorimetry / After cr II --> cr I transition
176,122.25,91.58,,,"Cryst. Growth Des. 2017, 17, 1918-1932",https://doi.org/10.1021/acs.cgd.6b01876,Adiabatic Calorimetry / After cr II --> cr I transition
177,123.26,91.68,,,"Cryst. Growth Des. 2017, 17, 1918-1932",https://doi.org/10.1021/acs.cgd.6b01876,Adiabatic Calorimetry / After cr II --> cr I transition
178,124.26,92.21,,,"Cryst. Growth Des. 2017, 17, 1918-1932",https://doi.org/10.1021/acs.cgd.6b01876,Adiabatic Calorimetry / After cr II --> cr I transition
179,125.26,92.9,,,"Cryst. Growth Des. 2017, 17, 1918-1932",https://doi.org/10.1021/acs.cgd.6b01876,Adiabatic Calorimetry / After cr II --> cr I transition
180,126.26,93.13,,,"Cryst. Growth Des. 2017, 17, 1918-1932",https://doi.org/10.1021/acs.cgd.6b01876,Adiabatic Calorimetry / After cr II --> cr I transition
181,127.27,93.22,,,"Cryst. Growth Des. 2017, 17, 1918-1932",https://doi.org/10.1021/acs.cgd.6b01876,Adiabatic Calorimetry / After cr II --> cr I transition
182,128.25,93.63,,,"Cryst. Growth Des. 2017, 17, 1918-1932",https://doi.org/10.1021/acs.cgd.6b01876,Adiabatic Calorimetry / After cr II --> cr I transition
183,129.25,94.18,,,"Cryst. Growth Des. 2017, 17, 1918-1932",https://doi.org/10.1021/acs.cgd.6b01876,Adiabatic Calorimetry / After cr II --> cr I transition
184,130.24,94.65,,,"Cryst. Growth Des. 2017, 17, 1918-1932",https://doi.org/10.1021/acs.cgd.6b01876,Adiabatic Calorimetry / After cr II --> cr I transition
185,131.24,94.77,,,"Cryst. Growth Des. 2017, 17, 1918-1932",https://doi.org/10.1021/acs.cgd.6b01876,Adiabatic Calorimetry / After cr II --> cr I transition
186,132.24,95.48,,,"Cryst. Growth Des. 2017, 17, 1918-1932",https://doi.org/10.1021/acs.cgd.6b01876,Adiabatic Calorimetry / After cr II --> cr I transition
187,133.24,96.62,,,"Cryst. Growth Des. 2017, 17, 1918-1932",https://doi.org/10.1021/acs.cgd.6b01876,Adiabatic Calorimetry / After cr II --> cr I transition
188,134.23,96.28,,,"Cryst. Growth Des. 2017, 17, 1918-1932",https://doi.org/10.1021/acs.cgd.6b01876,Adiabatic Calorimetry / After cr II --> cr I transition
189,135.23,96.63,,,"Cryst. Growth Des. 2017, 17, 1918-1932",https://doi.org/10.1021/acs.cgd.6b01876,Adiabatic Calorimetry / After cr II --> cr I transition
190,136.22,96.96,,,"Cryst. Growth Des. 2017, 17, 1918-1932",https://doi.org/10.1021/acs.cgd.6b01876,Adiabatic Calorimetry / After cr II --> cr I transition
191,137.22,97.58,,,"Cryst. Growth Des. 2017, 17, 1918-1932",https://doi.org/10.1021/acs.cgd.6b01876,Adiabatic Calorimetry / After cr II --> cr I transition
192,138.21,97.94,,,"Cryst. Growth Des. 2017, 17, 1918-1932",https://doi.org/10.1021/acs.cgd.6b01876,Adiabatic Calorimetry / After cr II --> cr I transition
193,139.2,98.53,,,"Cryst. Growth Des. 2017, 17, 1918-1932",https://doi.org/10.1021/acs.cgd.6b01876,Adiabatic Calorimetry / After cr II --> cr I transition
194,140.19,98.81,,,"Cryst. Growth Des. 2017, 17, 1918-1932",https://doi.org/10.1021/acs.cgd.6b01876,Adiabatic Calorimetry / After cr II --> cr I transition
195,141.19,99.23,,,"Cryst. Growth Des. 2017, 17, 1918-1932",https://doi.org/10.1021/acs.cgd.6b01876,Adiabatic Calorimetry / After cr II --> cr I transition
196,142.18,99.47,,,"Cryst. Growth Des. 2017, 17, 1918-1932",https://doi.org/10.1021/acs.cgd.6b01876,Adiabatic Calorimetry / After cr II --> cr I transition
197,143.17,100.91,,,"Cryst. Growth Des. 2017, 17, 1918-1932",https://doi.org/10.1021/acs.cgd.6b01876,Adiabatic Calorimetry / After cr II --> cr I transition
198,144.13,100.13,,,"Cryst. Growth Des. 2017, 17, 1918-1932",https://doi.org/10.1021/acs.cgd.6b01876,Adiabatic Calorimetry / After cr II --> cr I transition
199,145.12,100.82,,,"Cryst. Growth Des. 2017, 17, 1918-1932",https://doi.org/10.1021/acs.cgd.6b01876,Adiabatic Calorimetry / After cr II --> cr I transition
200,146.1,101.64,,,"Cryst. Growth Des. 2017, 17, 1918-1932",https://doi.org/10.1021/acs.cgd.6b01876,Adiabatic Calorimetry / After cr II --> cr I transition
201,147.09,101.81,,,"Cryst. Growth Des. 2017, 17, 1918-1932",https://doi.org/10.1021/acs.cgd.6b01876,Adiabatic Calorimetry / After cr II --> cr I transition
202,148.07,102.77,,,"Cryst. Growth Des. 2017, 17, 1918-1932",https://doi.org/10.1021/acs.cgd.6b01876,Adiabatic Calorimetry / After cr II --> cr I transition
203,149.06,103.18,,,"Cryst. Growth Des. 2017, 17, 1918-1932",https://doi.org/10.1021/acs.cgd.6b01876,Adiabatic Calorimetry / After cr II --> cr I transition
204,150.04,103.49,,,"Cryst. Growth Des. 2017, 17, 1918-1932",https://doi.org/10.1021/acs.cgd.6b01876,Adiabatic Calorimetry / After cr II --> cr I transition
205,151.03,104.29,,,"Cryst. Growth Des. 2017, 17, 1918-1932",https://doi.org/10.1021/acs.cgd.6b01876,Adiabatic Calorimetry / After cr II --> cr I transition
206,152.01,104.92,,,"Cryst. Growth Des. 2017, 17, 1918-1932",https://doi.org/10.1021/acs.cgd.6b01876,Adiabatic Calorimetry / After cr II --> cr I transition
207,152.99,105.03,,,"Cryst. Growth Des. 2017, 17, 1918-1932",https://doi.org/10.1021/acs.cgd.6b01876,Adiabatic Calorimetry / After cr II --> cr I transition
208,153.97,106.5,,,"Cryst. Growth Des. 2017, 17, 1918-1932",https://doi.org/10.1021/acs.cgd.6b01876,Adiabatic Calorimetry / After cr II --> cr I transition
209,154.95,106.09,,,"Cryst. Growth Des. 2017, 17, 1918-1932",https://doi.org/10.1021/acs.cgd.6b01876,Adiabatic Calorimetry / After cr II --> cr I transition
210,155.93,106.56,,,"Cryst. Growth Des. 2017, 17, 1918-1932",https://doi.org/10.1021/acs.cgd.6b01876,Adiabatic Calorimetry / After cr II --> cr I transition
211,156.91,106.61,,,"Cryst. Growth Des. 2017, 17, 1918-1932",https://doi.org/10.1021/acs.cgd.6b01876,Adiabatic Calorimetry / After cr II --> cr I transition
212,157.88,107.06,,,"Cryst. Growth Des. 2017, 17, 1918-1932",https://doi.org/10.1021/acs.cgd.6b01876,Adiabatic Calorimetry / After cr II --> cr I transition
213,158.86,107.75,,,"Cryst. Growth Des. 2017, 17, 1918-1932",https://doi.org/10.1021/acs.cgd.6b01876,Adiabatic Calorimetry / After cr II --> cr I transition
214,159.8,108.4,,,"Cryst. Growth Des. 2017, 17, 1918-1932",https://doi.org/10.1021/acs.cgd.6b01876,Adiabatic Calorimetry / After cr II --> cr I transition
215,160.77,109.21,,,"Cryst. Growth Des. 2017, 17, 1918-1932",https://doi.org/10.1021/acs.cgd.6b01876,Adiabatic Calorimetry / After cr II --> cr I transition
216,161.74,108.6,,,"Cryst. Growth Des. 2017, 17, 1918-1932",https://doi.org/10.1021/acs.cgd.6b01876,Adiabatic Calorimetry / After cr II --> cr I transition
217,162.72,109.01,,,"Cryst. Growth Des. 2017, 17, 1918-1932",https://doi.org/10.1021/acs.cgd.6b01876,Adiabatic Calorimetry / After cr II --> cr I transition
218,163.69,109.81,,,"Cryst. Growth Des. 2017, 17, 1918-1932",https://doi.org/10.1021/acs.cgd.6b01876,Adiabatic Calorimetry / After cr II --> cr I transition
219,164.65,110.7,,,"Cryst. Growth Des. 2017, 17, 1918-1932",https://doi.org/10.1021/acs.cgd.6b01876,Adiabatic Calorimetry / After cr II --> cr I transition
220,165.62,111.47,,,"Cryst. Growth Des. 2017, 17, 1918-1932",https://doi.org/10.1021/acs.cgd.6b01876,Adiabatic Calorimetry / After cr II --> cr I transition
221,166.59,111.92,,,"Cryst. Growth Des. 2017, 17, 1918-1932",https://doi.org/10.1021/acs.cgd.6b01876,Adiabatic Calorimetry / After cr II --> cr I transition
222,167.56,112.5,,,"Cryst. Growth Des. 2017, 17, 1918-1932",https://doi.org/10.1021/acs.cgd.6b01876,Adiabatic Calorimetry / After cr II --> cr I transition
223,168.52,112.6,,,"Cryst. Growth Des. 2017, 17, 1918-1932",https://doi.org/10.1021/acs.cgd.6b01876,Adiabatic Calorimetry / After cr II --> cr I transition
224,169.49,113.04,,,"Cryst. Growth Des. 2017, 17, 1918-1932",https://doi.org/10.1021/acs.cgd.6b01876,Adiabatic Calorimetry / After cr II --> cr I transition
225,170.45,113.58,,,"Cryst. Growth Des. 2017, 17, 1918-1932",https://doi.org/10.1021/acs.cgd.6b01876,Adiabatic Calorimetry / After cr II --> cr I transition
226,171.41,114.24,,,"Cryst. Growth Des. 2017, 17, 1918-1932",https://doi.org/10.1021/acs.cgd.6b01876,Adiabatic Calorimetry / After cr II --> cr I transition
227,172.37,115.06,,,"Cryst. Growth Des. 2017, 17, 1918-1932",https://doi.org/10.1021/acs.cgd.6b01876,Adiabatic Calorimetry / After cr II --> cr I transition
228,173.34,116.04,,,"Cryst. Growth Des. 2017, 17, 1918-1932",https://doi.org/10.1021/acs.cgd.6b01876,Adiabatic Calorimetry / After cr II --> cr I transition
229,174.3,116.11,,,"Cryst. Growth Des. 2017, 17, 1918-1932",https://doi.org/10.1021/acs.cgd.6b01876,Adiabatic Calorimetry / After cr II --> cr I transition
230,175.21,116.45,,,"Cryst. Growth Des. 2017, 17, 1918-1932",https://doi.org/10.1021/acs.cgd.6b01876,Adiabatic Calorimetry / After cr II --> cr I transition
231,176.17,117.08,,,"Cryst. Growth Des. 2017, 17, 1918-1932",https://doi.org/10.1021/acs.cgd.6b01876,Adiabatic Calorimetry / After cr II --> cr I transition
232,177.13,117.49,,,"Cryst. Growth Des. 2017, 17, 1918-1932",https://doi.org/10.1021/acs.cgd.6b01876,Adiabatic Calorimetry / After cr II --> cr I transition
233,178.09,117.97,,,"Cryst. Growth Des. 2017, 17, 1918-1932",https://doi.org/10.1021/acs.cgd.6b01876,Adiabatic Calorimetry / After cr II --> cr I transition
234,179.04,118.49,,,"Cryst. Growth Des. 2017, 17, 1918-1932",https://doi.org/10.1021/acs.cgd.6b01876,Adiabatic Calorimetry / After cr II --> cr I transition
235,180,119.37,,,"Cryst. Growth Des. 2017, 17, 1918-1932",https://doi.org/10.1021/acs.cgd.6b01876,Adiabatic Calorimetry / After cr II --> cr I transition
236,180.95,119.79,,,"Cryst. Growth Des. 2017, 17, 1918-1932",https://doi.org/10.1021/acs.cgd.6b01876,Adiabatic Calorimetry / After cr II --> cr I transition
237,181.91,120.01,,,"Cryst. Growth Des. 2017, 17, 1918-1932",https://doi.org/10.1021/acs.cgd.6b01876,Adiabatic Calorimetry / After cr II --> cr I transition
238,182.86,120.44,,,"Cryst. Growth Des. 2017, 17, 1918-1932",https://doi.org/10.1021/acs.cgd.6b01876,Adiabatic Calorimetry / After cr II --> cr I transition
239,183.81,121.42,,,"Cryst. Growth Des. 2017, 17, 1918-1932",https://doi.org/10.1021/acs.cgd.6b01876,Adiabatic Calorimetry / After cr II --> cr I transition
240,184.75,121.43,,,"Cryst. Growth Des. 2017, 17, 1918-1932",https://doi.org/10.1021/acs.cgd.6b01876,Adiabatic Calorimetry / After cr II --> cr I transition
241,185.7,122.13,,,"Cryst. Growth Des. 2017, 17, 1918-1932",https://doi.org/10.1021/acs.cgd.6b01876,Adiabatic Calorimetry / After cr II --> cr I transition
242,186.65,122.94,,,"Cryst. Growth Des. 2017, 17, 1918-1932",https://doi.org/10.1021/acs.cgd.6b01876,Adiabatic Calorimetry / After cr II --> cr I transition
243,187.6,123.22,,,"Cryst. Growth Des. 2017, 17, 1918-1932",https://doi.org/10.1021/acs.cgd.6b01876,Adiabatic Calorimetry / After cr II --> cr I transition
244,188.54,123.42,,,"Cryst. Growth Des. 2017, 17, 1918-1932",https://doi.org/10.1021/acs.cgd.6b01876,Adiabatic Calorimetry / After cr II --> cr I transition
245,189.48,124.22,,,"Cryst. Growth Des. 2017, 17, 1918-1932",https://doi.org/10.1021/acs.cgd.6b01876,Adiabatic Calorimetry / After cr II --> cr I transition
246,190.37,124.6,,,"Cryst. Growth Des. 2017, 17, 1918-1932",https://doi.org/10.1021/acs.cgd.6b01876,Adiabatic Calorimetry / After cr II --> cr I transition
247,191.31,125.07,,,"Cryst. Growth Des. 2017, 17, 1918-1932",https://doi.org/10.1021/acs.cgd.6b01876,Adiabatic Calorimetry / After cr II --> cr I transition
248,192.25,125.65,,,"Cryst. Growth Des. 2017, 17, 1918-1932",https://doi.org/10.1021/acs.cgd.6b01876,Adiabatic Calorimetry / After cr II --> cr I transition
249,193.19,125.86,,,"Cryst. Growth Des. 2017, 17, 1918-1932",https://doi.org/10.1021/acs.cgd.6b01876,Adiabatic Calorimetry / After cr II --> cr I transition
250,194.13,126.43,,,"Cryst. Growth Des. 2017, 17, 1918-1932",https://doi.org/10.1021/acs.cgd.6b01876,Adiabatic Calorimetry / After cr II --> cr I transition
251,195.06,127.63,,,"Cryst. Growth Des. 2017, 17, 1918-1932",https://doi.org/10.1021/acs.cgd.6b01876,Adiabatic Calorimetry / After cr II --> cr I transition
252,196,127.81,,,"Cryst. Growth Des. 2017, 17, 1918-1932",https://doi.org/10.1021/acs.cgd.6b01876,Adiabatic Calorimetry / After cr II --> cr I transition
253,196.94,128.45,,,"Cryst. Growth Des. 2017, 17, 1918-1932",https://doi.org/10.1021/acs.cgd.6b01876,Adiabatic Calorimetry / After cr II --> cr I transition
254,197.87,128.86,,,"Cryst. Growth Des. 2017, 17, 1918-1932",https://doi.org/10.1021/acs.cgd.6b01876,Adiabatic Calorimetry / After cr II --> cr I transition
255,198.81,128.68,,,"Cryst. Growth Des. 2017, 17, 1918-1932",https://doi.org/10.1021/acs.cgd.6b01876,Adiabatic Calorimetry / After cr II --> cr I transition
256,199.74,129.4,,,"Cryst. Growth Des. 2017, 17, 1918-1932",https://doi.org/10.1021/acs.cgd.6b01876,Adiabatic Calorimetry / After cr II --> cr I transition
257,200.92,130.43,,,"Cryst. Growth Des. 2017, 17, 1918-1932",https://doi.org/10.1021/acs.cgd.6b01876,Adiabatic Calorimetry / After cr II --> cr I transition
258,202.35,131.39,,,"Cryst. Growth Des. 2017, 17, 1918-1932",https://doi.org/10.1021/acs.cgd.6b01876,Adiabatic Calorimetry / After cr II --> cr I transition
259,203.77,131.73,,,"Cryst. Growth Des. 2017, 17, 1918-1932",https://doi.org/10.1021/acs.cgd.6b01876,Adiabatic Calorimetry / After cr II --> cr I transition
260,205.19,132.55,,,"Cryst. Growth Des. 2017, 17, 1918-1932",https://doi.org/10.1021/acs.cgd.6b01876,Adiabatic Calorimetry / After cr II --> cr I transition
261,206.62,133.36,,,"Cryst. Growth Des. 2017, 17, 1918-1932",https://doi.org/10.1021/acs.cgd.6b01876,Adiabatic Calorimetry / After cr II --> cr I transition
262,207.97,133.76,,,"Cryst. Growth Des. 2017, 17, 1918-1932",https://doi.org/10.1021/acs.cgd.6b01876,Adiabatic Calorimetry / After cr II --> cr I transition
263,209.39,134.82,,,"Cryst. Growth Des. 2017, 17, 1918-1932",https://doi.org/10.1021/acs.cgd.6b01876,Adiabatic Calorimetry / After cr II --> cr I transition
264,210.8,135.98,,,"Cryst. Growth Des. 2017, 17, 1918-1932",https://doi.org/10.1021/acs.cgd.6b01876,Adiabatic Calorimetry / After cr II --> cr I transition
265,212.22,136.43,,,"Cryst. Growth Des. 2017, 17, 1918-1932",https://doi.org/10.1021/acs.cgd.6b01876,Adiabatic Calorimetry / After cr II --> cr I transition
266,213.63,136.59,,,"Cryst. Growth Des. 2017, 17, 1918-1932",https://doi.org/10.1021/acs.cgd.6b01876,Adiabatic Calorimetry / After cr II --> cr I transition
267,215.04,136.94,,,"Cryst. Growth Des. 2017, 17, 1918-1932",https://doi.org/10.1021/acs.cgd.6b01876,Adiabatic Calorimetry / After cr II --> cr I transition
268,216.45,138.32,,,"Cryst. Growth Des. 2017, 17, 1918-1932",https://doi.org/10.1021/acs.cgd.6b01876,Adiabatic Calorimetry / After cr II --> cr I transition
269,217.85,138.99,,,"Cryst. Growth Des. 2017, 17, 1918-1932",https://doi.org/10.1021/acs.cgd.6b01876,Adiabatic Calorimetry / After cr II --> cr I transition
270,219.25,140.35,,,"Cryst. Growth Des. 2017, 17, 1918-1932",https://doi.org/10.1021/acs.cgd.6b01876,Adiabatic Calorimetry / After cr II --> cr I transition
271,220.66,140.3,,,"Cryst. Growth Des. 2017, 17, 1918-1932",https://doi.org/10.1021/acs.cgd.6b01876,Adiabatic Calorimetry / After cr II --> cr I transition
272,222.05,141.5,,,"Cryst. Growth Des. 2017, 17, 1918-1932",https://doi.org/10.1021/acs.cgd.6b01876,Adiabatic Calorimetry / After cr II --> cr I transition
273,223.45,141.81,,,"Cryst. Growth Des. 2017, 17, 1918-1932",https://doi.org/10.1021/acs.cgd.6b01876,Adiabatic Calorimetry / After cr II --> cr I transition
274,224.84,142.25,,,"Cryst. Growth Des. 2017, 17, 1918-1932",https://doi.org/10.1021/acs.cgd.6b01876,Adiabatic Calorimetry / After cr II --> cr I transition
275,226.23,143.48,,,"Cryst. Growth Des. 2017, 17, 1918-1932",https://doi.org/10.1021/acs.cgd.6b01876,Adiabatic Calorimetry / After cr II --> cr I transition
276,227.61,143.98,,,"Cryst. Growth Des. 2017, 17, 1918-1932",https://doi.org/10.1021/acs.cgd.6b01876,Adiabatic Calorimetry / After cr II --> cr I transition
277,228.99,145.09,,,"Cryst. Growth Des. 2017, 17, 1918-1932",https://doi.org/10.1021/acs.cgd.6b01876,Adiabatic Calorimetry / After cr II --> cr I transition
278,230.27,145.42,,,"Cryst. Growth Des. 2017, 17, 1918-1932",https://doi.org/10.1021/acs.cgd.6b01876,Adiabatic Calorimetry / After cr II --> cr I transition
279,231.64,145.76,,,"Cryst. Growth Des. 2017, 17, 1918-1932",https://doi.org/10.1021/acs.cgd.6b01876,Adiabatic Calorimetry / After cr II --> cr I transition
