Repository: ccdc-opensource/collaboration-bestcsp-experimental-data

# collaboration-bestcsp-experimental-data

Sharing of experimental data for validating computational methods as part of the BEST-CSP project,
see <https://www.cost.eu/actions/CA22107> and <https://best-csp.eu/>

This repository contains individual folders for each of the compounds considered in this Action,
and an example "System_template" to illustrate the format.

Within each folder are .csv files for each polymorph, for standardised recording of data.
Keeping the experimental data to a standard format will aid in the statistical treatment of results,
and csv files are machine readable, facilitating plotting and tabulating the data.

File: 4-Hydroxyacetophenone/Heat_Capacity_HAP_Form_II.csv
Identifier, Property    (T/K), Value (J K-1 mol-1),"		 Std"," 	N",    Name,    Reference    ,"	              Comment"
1,294.38,176.37,,     ,"Cryst. Growth Des. 2017, 17, 1918-1932",https://doi.org/10.1021/acs.cgd.6b01876,Adiabatic Calorimetry
2,295.72,176.17,,     ,"Cryst. Growth Des. 2017, 17, 1918-1932",https://doi.org/10.1021/acs.cgd.6b01876,Adiabatic Calorimetry
3,297.06,176.58,,     ,"Cryst. Growth Des. 2017, 17, 1918-1932",https://doi.org/10.1021/acs.cgd.6b01876,Adiabatic Calorimetry
4,298.4,177.3,,,"Cryst. Growth Des. 2017, 17, 1918-1932",https://doi.org/10.1021/acs.cgd.6b01876,Adiabatic Calorimetry
5,299.72,177.95,,,"Cryst. Growth Des. 2017, 17, 1918-1932",https://doi.org/10.1021/acs.cgd.6b01876,Adiabatic Calorimetry
6,301.03,178.2,,,"Cryst. Growth Des. 2017, 17, 1918-1932",https://doi.org/10.1021/acs.cgd.6b01876,Adiabatic Calorimetry
7,302.26,179.34,,,"Cryst. Growth Des. 2017, 17, 1918-1932",https://doi.org/10.1021/acs.cgd.6b01876,Adiabatic Calorimetry
8,303.48,179.56,,,"Cryst. Growth Des. 2017, 17, 1918-1932",https://doi.org/10.1021/acs.cgd.6b01876,Adiabatic Calorimetry
9,304.66,179.94,,,"Cryst. Growth Des. 2017, 17, 1918-1932",https://doi.org/10.1021/acs.cgd.6b01876,Adiabatic Calorimetry
10,305.85,180.83,,,"Cryst. Growth Des. 2017, 17, 1918-1932",https://doi.org/10.1021/acs.cgd.6b01876,Adiabatic Calorimetry
11,307.03,180.83,,,"Cryst. Growth Des. 2017, 17, 1918-1932",https://doi.org/10.1021/acs.cgd.6b01876,Adiabatic Calorimetry
12,308.2,181.7,,,"Cryst. Growth Des. 2017, 17, 1918-1932",https://doi.org/10.1021/acs.cgd.6b01876,Adiabatic Calorimetry
13,309.36,181.86,,,"Cryst. Growth Des. 2017, 17, 1918-1932",https://doi.org/10.1021/acs.cgd.6b01876,Adiabatic Calorimetry
14,310.5,182.34,,,"Cryst. Growth Des. 2017, 17, 1918-1932",https://doi.org/10.1021/acs.cgd.6b01876,Adiabatic Calorimetry
15,311.63,182.96,,,"Cryst. Growth Des. 2017, 17, 1918-1932",https://doi.org/10.1021/acs.cgd.6b01876,Adiabatic Calorimetry
16,312.75,183.62,,,"Cryst. Growth Des. 2017, 17, 1918-1932",https://doi.org/10.1021/acs.cgd.6b01876,Adiabatic Calorimetry
17,313.5,184.04,,,"Cryst. Growth Des. 2017, 17, 1918-1932",https://doi.org/10.1021/acs.cgd.6b01876,Adiabatic Calorimetry
18,314.59,184.21,,,"Cryst. Growth Des. 2017, 17, 1918-1932",https://doi.org/10.1021/acs.cgd.6b01876,Adiabatic Calorimetry
19,315.66,185.02,,,"Cryst. Growth Des. 2017, 17, 1918-1932",https://doi.org/10.1021/acs.cgd.6b01876,Adiabatic Calorimetry
20,316.72,186.23,,,"Cryst. Growth Des. 2017, 17, 1918-1932",https://doi.org/10.1021/acs.cgd.6b01876,Adiabatic Calorimetry
21,317.77,186.52,,,"Cryst. Growth Des. 2017, 17, 1918-1932",https://doi.org/10.1021/acs.cgd.6b01876,Adiabatic Calorimetry
22,318.81,186.87,,,"Cryst. Growth Des. 2017, 17, 1918-1932",https://doi.org/10.1021/acs.cgd.6b01876,Adiabatic Calorimetry
23,319.83,187.45,,,"Cryst. Growth Des. 2017, 17, 1918-1932",https://doi.org/10.1021/acs.cgd.6b01876,Adiabatic Calorimetry
24,320.84,188.06,,,"Cryst. Growth Des. 2017, 17, 1918-1932",https://doi.org/10.1021/acs.cgd.6b01876,Adiabatic Calorimetry
25,321.84,188.6,,,"Cryst. Growth Des. 2017, 17, 1918-1932",https://doi.org/10.1021/acs.cgd.6b01876,Adiabatic Calorimetry
26,322.83,188.79,,,"Cryst. Growth Des. 2017, 17, 1918-1932",https://doi.org/10.1021/acs.cgd.6b01876,Adiabatic Calorimetry
27,323.8,189.13,,,"Cryst. Growth Des. 2017, 17, 1918-1932",https://doi.org/10.1021/acs.cgd.6b01876,Adiabatic Calorimetry
28,324.76,190.08,,,"Cryst. Growth Des. 2017, 17, 1918-1932",https://doi.org/10.1021/acs.cgd.6b01876,Adiabatic Calorimetry
29,325.71,190.43,,,"Cryst. Growth Des. 2017, 17, 1918-1932",https://doi.org/10.1021/acs.cgd.6b01876,Adiabatic Calorimetry
30,326.65,191.11,,,"Cryst. Growth Des. 2017, 17, 1918-1932",https://doi.org/10.1021/acs.cgd.6b01876,Adiabatic Calorimetry
31,327.59,191.42,,,"Cryst. Growth Des. 2017, 17, 1918-1932",https://doi.org/10.1021/acs.cgd.6b01876,Adiabatic Calorimetry
32,328.51,191.78,,,"Cryst. Growth Des. 2017, 17, 1918-1932",https://doi.org/10.1021/acs.cgd.6b01876,Adiabatic Calorimetry
33,328.95,194.42,,,"Cryst. Growth Des. 2017, 17, 1918-1932",https://doi.org/10.1021/acs.cgd.6b01876,Adiabatic Calorimetry : Phase Transtion 
34,329.81,181.49,,,"Cryst. Growth Des. 2017, 17, 1918-1932",https://doi.org/10.1021/acs.cgd.6b01876,Adiabatic Calorimetry : Phase Transtion 
35,330.62,207.03,,,"Cryst. Growth Des. 2017, 17, 1918-1932",https://doi.org/10.1021/acs.cgd.6b01876,Adiabatic Calorimetry : Phase Transtion 
36,331.32,203.5,,,"Cryst. Growth Des. 2017, 17, 1918-1932",https://doi.org/10.1021/acs.cgd.6b01876,Adiabatic Calorimetry : Phase Transtion 
37,332.16,208.8,,,"Cryst. Growth Des. 2017, 17, 1918-1932",https://doi.org/10.1021/acs.cgd.6b01876,Adiabatic Calorimetry : Phase Transtion 
38,332.98,192.08,,,"Cryst. Growth Des. 2017, 17, 1918-1932",https://doi.org/10.1021/acs.cgd.6b01876,Adiabatic Calorimetry : Phase Transtion 
39,333.69,195.51,,,"Cryst. Growth Des. 2017, 17, 1918-1932",https://doi.org/10.1021/acs.cgd.6b01876,Adiabatic Calorimetry : Phase Transtion 
40,334.25,209.71,,,"Cryst. Growth Des. 2017, 17, 1918-1932",https://doi.org/10.1021/acs.cgd.6b01876,Adiabatic Calorimetry : Phase Transtion 
41,334.97,226.04,,,"Cryst. Growth Des. 2017, 17, 1918-1932",https://doi.org/10.1021/acs.cgd.6b01876,Adiabatic Calorimetry : Phase Transtion 
42,335.7,208.99,,,"Cryst. Growth Des. 2017, 17, 1918-1932",https://doi.org/10.1021/acs.cgd.6b01876,Adiabatic Calorimetry : Phase Transtion 
43,336.49,205.06,,,"Cryst. Growth Des. 2017, 17, 1918-1932",https://doi.org/10.1021/acs.cgd.6b01876,Adiabatic Calorimetry : Phase Transtion 
44,337.31,200.6,,,"Cryst. Growth Des. 2017, 17, 1918-1932",https://doi.org/10.1021/acs.cgd.6b01876,Adiabatic Calorimetry : Phase Transtion 
45,338.13,198.94,,,"Cryst. Growth Des. 2017, 17, 1918-1932",https://doi.org/10.1021/acs.cgd.6b01876,Adiabatic Calorimetry : Phase Transtion 
46,338.89,202.97,,,"Cryst. Growth Des. 2017, 17, 1918-1932",https://doi.org/10.1021/acs.cgd.6b01876,Adiabatic Calorimetry : Phase Transtion 
47,339.69,204.34,,,"Cryst. Growth Des. 2017, 17, 1918-1932",https://doi.org/10.1021/acs.cgd.6b01876,Adiabatic Calorimetry : Phase Transtion 
48,340.48,200.65,,,"Cryst. Growth Des. 2017, 17, 1918-1932",https://doi.org/10.1021/acs.cgd.6b01876,Adiabatic Calorimetry : Phase Transtion 
49,340.72,200.47,,,"Cryst. Growth Des. 2017, 17, 1918-1932",https://doi.org/10.1021/acs.cgd.6b01876,Adiabatic Calorimetry : Phase Transtion 
50,341.51,204.57,,,"Cryst. Growth Des. 2017, 17, 1918-1932",https://doi.org/10.1021/acs.cgd.6b01876,Adiabatic Calorimetry : Phase Transtion 
51,342.29,201.76,,,"Cryst. Growth Des. 2017, 17, 1918-1932",https://doi.org/10.1021/acs.cgd.6b01876,Adiabatic Calorimetry : Phase Transtion 
52,343.07,195.37,,,"Cryst. Growth Des. 2017, 17, 1918-1932",https://doi.org/10.1021/acs.cgd.6b01876,Adiabatic Calorimetry : Phase Transtion 
53,343.82,201.09,,,"Cryst. Growth Des. 2017, 17, 1918-1932",https://doi.org/10.1021/acs.cgd.6b01876,Adiabatic Calorimetry : Phase Transtion 
54,344.52,202.41,,,"Cryst. Growth Des. 2017, 17, 1918-1932",https://doi.org/10.1021/acs.cgd.6b01876,Adiabatic Calorimetry : Phase Transtion 
55,345.27,202.91,,,"Cryst. Growth Des. 2017, 17, 1918-1932",https://doi.org/10.1021/acs.cgd.6b01876,Adiabatic Calorimetry : Phase Transtion 
56,346.01,203.86,,,"Cryst. Growth Des. 2017, 17, 1918-1932",https://doi.org/10.1021/acs.cgd.6b01876,Adiabatic Calorimetry
57,346.75,204.44,,,"Cryst. Growth Des. 2017, 17, 1918-1932",https://doi.org/10.1021/acs.cgd.6b01876,Adiabatic Calorimetry
58,347.48,203.51,,,"Cryst. Growth Des. 2017, 17, 1918-1932",https://doi.org/10.1021/acs.cgd.6b01876,Adiabatic Calorimetry
59,348.19,204.99,,,"Cryst. Growth Des. 2017, 17, 1918-1932",https://doi.org/10.1021/acs.cgd.6b01876,Adiabatic Calorimetry
60,348.85,198.21,,,"Cryst. Growth Des. 2017, 17, 1918-1932",https://doi.org/10.1021/acs.cgd.6b01876,Adiabatic Calorimetry
61,349.48,209.01,,,"Cryst. Growth Des. 2017, 17, 1918-1932",https://doi.org/10.1021/acs.cgd.6b01876,Adiabatic Calorimetry
62,350.17,206.12,,,"Cryst. Growth Des. 2017, 17, 1918-1932",https://doi.org/10.1021/acs.cgd.6b01876,Adiabatic Calorimetry
63,350.86,206.03,,,"Cryst. Growth Des. 2017, 17, 1918-1932",https://doi.org/10.1021/acs.cgd.6b01876,Adiabatic Calorimetry
64,351.54,206.71,,,"Cryst. Growth Des. 2017, 17, 1918-1932",https://doi.org/10.1021/acs.cgd.6b01876,Adiabatic Calorimetry
65,351.59,206.48,,,"Cryst. Growth Des. 2017, 17, 1918-1932",https://doi.org/10.1021/acs.cgd.6b01876,Adiabatic Calorimetry
66,352.27,206.53,,,"Cryst. Growth Des. 2017, 17, 1918-1932",https://doi.org/10.1021/acs.cgd.6b01876,Adiabatic Calorimetry
67,352.93,207.52,,,"Cryst. Growth Des. 2017, 17, 1918-1932",https://doi.org/10.1021/acs.cgd.6b01876,Adiabatic Calorimetry
68,353.59,207.73,,,"Cryst. Growth Des. 2017, 17, 1918-1932",https://doi.org/10.1021/acs.cgd.6b01876,Adiabatic Calorimetry
69,354.25,207.43,,,"Cryst. Growth Des. 2017, 17, 1918-1932",https://doi.org/10.1021/acs.cgd.6b01876,Adiabatic Calorimetry
70,354.89,208.52,,,"Cryst. Growth Des. 2017, 17, 1918-1932",https://doi.org/10.1021/acs.cgd.6b01876,Adiabatic Calorimetry
71,355.52,208.53,,,"Cryst. Growth Des. 2017, 17, 1918-1932",https://doi.org/10.1021/acs.cgd.6b01876,Adiabatic Calorimetry
72,356.15,209.19,,,"Cryst. Growth Des. 2017, 17, 1918-1932",https://doi.org/10.1021/acs.cgd.6b01876,Adiabatic Calorimetry
73,356.77,211.04,,,"Cryst. Growth Des. 2017, 17, 1918-1932",https://doi.org/10.1021/acs.cgd.6b01876,Adiabatic Calorimetry
74,357.24,209.22,,,"Cryst. Growth Des. 2017, 17, 1918-1932",https://doi.org/10.1021/acs.cgd.6b01876,Adiabatic Calorimetry
75,357.85,209.99,,,"Cryst. Growth Des. 2017, 17, 1918-1932",https://doi.org/10.1021/acs.cgd.6b01876,Adiabatic Calorimetry
76,358.46,210.58,,,"Cryst. Growth Des. 2017, 17, 1918-1932",https://doi.org/10.1021/acs.cgd.6b01876,Adiabatic Calorimetry
77,359.05,210.13,,,"Cryst. Growth Des. 2017, 17, 1918-1932",https://doi.org/10.1021/acs.cgd.6b01876,Adiabatic Calorimetry
78,359.64,210.59,,,"Cryst. Growth Des. 2017, 17, 1918-1932",https://doi.org/10.1021/acs.cgd.6b01876,Adiabatic Calorimetry
79,360.22,210.64,,,"Cryst. Growth Des. 2017, 17, 1918-1932",https://doi.org/10.1021/acs.cgd.6b01876,Adiabatic Calorimetry
80,360.8,211.29,,,"Cryst. Growth Des. 2017, 17, 1918-1932",https://doi.org/10.1021/acs.cgd.6b01876,Adiabatic Calorimetry
81,361.23,211.32,,,"Cryst. Growth Des. 2017, 17, 1918-1932",https://doi.org/10.1021/acs.cgd.6b01876,Adiabatic Calorimetry
82,361.8,211.38,,,"Cryst. Growth Des. 2017, 17, 1918-1932",https://doi.org/10.1021/acs.cgd.6b01876,Adiabatic Calorimetry
83,362.35,212.27,,,"Cryst. Growth Des. 2017, 17, 1918-1932",https://doi.org/10.1021/acs.cgd.6b01876,Adiabatic Calorimetry
84,362.9,212.88,,,"Cryst. Growth Des. 2017, 17, 1918-1932",https://doi.org/10.1021/acs.cgd.6b01876,Adiabatic Calorimetry
85,363.44,212.58,,,"Cryst. Growth Des. 2017, 17, 1918-1932",https://doi.org/10.1021/acs.cgd.6b01876,Adiabatic Calorimetry
86,363.98,213.11,,,"Cryst. Growth Des. 2017, 17, 1918-1932",https://doi.org/10.1021/acs.cgd.6b01876,Adiabatic Calorimetry
87,364.5,213.26,,,"Cryst. Growth Des. 2017, 17, 1918-1932",https://doi.org/10.1021/acs.cgd.6b01876,Adiabatic Calorimetry
88,365.02,214.26,,,"Cryst. Growth Des. 2017, 17, 1918-1932",https://doi.org/10.1021/acs.cgd.6b01876,Adiabatic Calorimetry
89,365.54,214.49,,,"Cryst. Growth Des. 2017, 17, 1918-1932",https://doi.org/10.1021/acs.cgd.6b01876,Adiabatic Calorimetry
90,366.05,214.16,,,"Cryst. Growth Des. 2017, 17, 1918-1932",https://doi.org/10.1021/acs.cgd.6b01876,Adiabatic Calorimetry
91,366.55,214.5,,,"Cryst. Growth Des. 2017, 17, 1918-1932",https://doi.org/10.1021/acs.cgd.6b01876,Adiabatic Calorimetry
92,367.05,215,,,"Cryst. Growth Des. 2017, 17, 1918-1932",https://doi.org/10.1021/acs.cgd.6b01876,Adiabatic Calorimetry
93,367.54,215.16,,,"Cryst. Growth Des. 2017, 17, 1918-1932",https://doi.org/10.1021/acs.cgd.6b01876,Adiabatic Calorimetry
94,368.02,215.89,,,"Cryst. Growth Des. 2017, 17, 1918-1932",https://doi.org/10.1021/acs.cgd.6b01876,Adiabatic Calorimetry
95,368.5,216.04,,,"Cryst. Growth Des. 2017, 17, 1918-1932",https://doi.org/10.1021/acs.cgd.6b01876,Adiabatic Calorimetry
96,368.21,216.53,,,"Cryst. Growth Des. 2017, 17, 1918-1932",https://doi.org/10.1021/acs.cgd.6b01876,Adiabatic Calorimetry
97,368.68,215.45,,,"Cryst. Growth Des. 2017, 17, 1918-1932",https://doi.org/10.1021/acs.cgd.6b01876,Adiabatic Calorimetry
98,369.15,216.74,,,"Cryst. Growth Des. 2017, 17, 1918-1932",https://doi.org/10.1021/acs.cgd.6b01876,Adiabatic Calorimetry
99,369.62,216.73,,,"Cryst. Growth Des. 2017, 17, 1918-1932",https://doi.org/10.1021/acs.cgd.6b01876,Adiabatic Calorimetry
100,370.07,217.78,,,"Cryst. Growth Des. 2017, 17, 1918-1932",https://doi.org/10.1021/acs.cgd.6b01876,Adiabatic Calorimetry
101,370.53,217.75,,,"Cryst. Growth Des. 2017, 17, 1918-1932",https://doi.org/10.1021/acs.cgd.6b01876,Adiabatic Calorimetry
102,370.97,218.4,,,"Cryst. Growth Des. 2017, 17, 1918-1932",https://doi.org/10.1021/acs.cgd.6b01876,Adiabatic Calorimetry
103,371.41,219.49,,,"Cryst. Growth Des. 2017, 17, 1918-1932",https://doi.org/10.1021/acs.cgd.6b01876,Adiabatic Calorimetry
104,371.85,219.76,,,"Cryst. Growth Des. 2017, 17, 1918-1932",https://doi.org/10.1021/acs.cgd.6b01876,Adiabatic Calorimetry
105,372.27,220.92,,,"Cryst. Growth Des. 2017, 17, 1918-1932",https://doi.org/10.1021/acs.cgd.6b01876,Adiabatic Calorimetry
106,372.69,221.36,,,"Cryst. Growth Des. 2017, 17, 1918-1932",https://doi.org/10.1021/acs.cgd.6b01876,Adiabatic Calorimetry
107,373.11,222.26,,,"Cryst. Growth Des. 2017, 17, 1918-1932",https://doi.org/10.1021/acs.cgd.6b01876,Adiabatic Calorimetry

File: 4-Hydroxyacetophenone/Heat_Capacity_HAP_Liquid.csv
Identifier, Property    (T/K), Value (J K-1 mol-1),"		 Std"," 	N",    Name,    Reference    ,"	              Comment"
1,385.27,290.89,7.9,     ,"Cryst. Growth Des. 2017, 17, 1918-1932",https://doi.org/10.1021/acs.cgd.6b01876,DSC 204 F1-Phoenix from Netzsch
2,386.25,291.23,7.6,     ,"Cryst. Growth Des. 2017, 17, 1918-1932",https://doi.org/10.1021/acs.cgd.6b01876,DSC 204 F1-Phoenix from Netzsch
3,387.24,291.57,7.24,     ,"Cryst. Growth Des. 2017, 17, 1918-1932",https://doi.org/10.1021/acs.cgd.6b01876,DSC 204 F1-Phoenix from Netzsch
4,388.23,291.92,6.96,,"Cryst. Growth Des. 2017, 17, 1918-1932",https://doi.org/10.1021/acs.cgd.6b01876,DSC 204 F1-Phoenix from Netzsch
5,389.21,292.26,6.61,,"Cryst. Growth Des. 2017, 17, 1918-1932",https://doi.org/10.1021/acs.cgd.6b01876,DSC 204 F1-Phoenix from Netzsch
6,390.2,292.6,6.35,,"Cryst. Growth Des. 2017, 17, 1918-1932",https://doi.org/10.1021/acs.cgd.6b01876,DSC 204 F1-Phoenix from Netzsch
7,391.18,292.94,6.09,,"Cryst. Growth Des. 2017, 17, 1918-1932",https://doi.org/10.1021/acs.cgd.6b01876,DSC 204 F1-Phoenix from Netzsch
8,392.17,293.28,5.87,,"Cryst. Growth Des. 2017, 17, 1918-1932",https://doi.org/10.1021/acs.cgd.6b01876,DSC 204 F1-Phoenix from Netzsch
9,393.15,293.62,5.53,,"Cryst. Growth Des. 2017, 17, 1918-1932",https://doi.org/10.1021/acs.cgd.6b01876,DSC 204 F1-Phoenix from Netzsch
10,394.14,293.96,5.31,,"Cryst. Growth Des. 2017, 17, 1918-1932",https://doi.org/10.1021/acs.cgd.6b01876,DSC 204 F1-Phoenix from Netzsch
11,395.12,294.3,5.06,,"Cryst. Growth Des. 2017, 17, 1918-1932",https://doi.org/10.1021/acs.cgd.6b01876,DSC 204 F1-Phoenix from Netzsch
12,396.11,294.64,4.73,,"Cryst. Growth Des. 2017, 17, 1918-1932",https://doi.org/10.1021/acs.cgd.6b01876,DSC 204 F1-Phoenix from Netzsch
13,397.09,294.98,4.51,,"Cryst. Growth Des. 2017, 17, 1918-1932",https://doi.org/10.1021/acs.cgd.6b01876,DSC 204 F1-Phoenix from Netzsch
14,398.08,295.33,4.23,,"Cryst. Growth Des. 2017, 17, 1918-1932",https://doi.org/10.1021/acs.cgd.6b01876,DSC 204 F1-Phoenix from Netzsch
15,399.06,295.67,3.92,,"Cryst. Growth Des. 2017, 17, 1918-1932",https://doi.org/10.1021/acs.cgd.6b01876,DSC 204 F1-Phoenix from Netzsch
16,400.05,296.01,3.71,,"Cryst. Growth Des. 2017, 17, 1918-1932",https://doi.org/10.1021/acs.cgd.6b01876,DSC 204 F1-Phoenix from Netzsch

File: 4-Hydroxyacetophenone/Phase_Transition_Activation_Energy.csv
Identifier, Property              , Value (kJ/mol),"		 Std"," 	N",    Name,    Reference    ,"	              Comment"
1,Activation Energy,211,,     ,"Cryst. Growth Des. 2017, 17, 1918-1932",http://dx.doi.org/10.1021/Cg7012792 ,DSC 204 F1-Phoenix from Netzsch : Friedman's method
2,Activation Energy,240,,     ,"Cryst. Growth Des. 2017, 17, 1918-1932",https://doi.org/ 10.1021/acs.cgd.6b01876,DSC 204 F1-Phoenix from Netzsch : Starink’s and Vyazovkin’s methods
3,Activation Energy,209,,     ,"Cryst. Growth Des. 2017, 17, 1918-1932",https://doi.org/ 10.1021/acs.cgd.6b01876,Temperature-Resolved Second Harmonic Generation (TR-SHG) : Standard isoconversional method

File: 4-Hydroxyacetophenone/Solubility_Acetonitrile_HAP_Form_II.csv
Identifier, Property    (T/K), Value (mole fraction),"		 Std"," 	N",    Name,    Reference    ,"	              Comment"
1,283.12,0.0775,0.0007,     ,"Cryst. Growth Des. 2017, 17, 1918-1932",https://doi.org/ 10.1021/acs.cgd.6b01876,Equilibrium Solubility
2,285.6,0.0915,0.0011,     ,"Cryst. Growth Des. 2017, 17, 1918-1932",https://doi.org/ 10.1021/acs.cgd.6b01876,Equilibrium Solubility
3,288.08,0.0887,0.0007,     ,"Cryst. Growth Des. 2017, 17, 1918-1932",https://doi.org/ 10.1021/acs.cgd.6b01876,Equilibrium Solubility
4,290.51,0.1018,0.0018,,"Cryst. Growth Des. 2017, 17, 1918-1932",https://doi.org/ 10.1021/acs.cgd.6b01876,Equilibrium Solubility
5,292.97,0.1024,0.0001,,"Cryst. Growth Des. 2017, 17, 1918-1932",https://doi.org/ 10.1021/acs.cgd.6b01876,Equilibrium Solubility
6,295.38,0.1151,0.0003,,"Cryst. Growth Des. 2017, 17, 1918-1932",https://doi.org/ 10.1021/acs.cgd.6b01876,Equilibrium Solubility
7,297.88,0.129,0.0008,,"Cryst. Growth Des. 2017, 17, 1918-1932",https://doi.org/ 10.1021/acs.cgd.6b01876,Equilibrium Solubility
8,298.77,0.1291,0.0011,,"Cryst. Growth Des. 2017, 17, 1918-1932",https://doi.org/ 10.1021/acs.cgd.6b01876,Equilibrium Solubility
9,299.84,0.1343,0.0006,,"Cryst. Growth Des. 2017, 17, 1918-1932",https://doi.org/ 10.1021/acs.cgd.6b01876,Equilibrium Solubility

File: 4-Hydroxyacetophenone/Solubility_Water_HAP.csv
Identifier, Property    (T/K), Value (mole fraction),"		 Std"," 	N",    Name,    Reference    ,"	              Comment"
1,275.23,0.4523,0.0106,3,"Cryst. Growth Des. 2012, 12, 2932-2941",https://doi.org/10.1021/cg300134z,Equilibrium Solubility : Hydrate H2
2,281.16,0.5184,0.0913,3,"Cryst. Growth Des. 2012, 12, 2932-2941",https://doi.org/10.1021/cg300134z,Equilibrium Solubility : Hydrate H3
3,283.25,0.4973,0.0476,3,"Cryst. Growth Des. 2012, 12, 2932-2941",https://doi.org/10.1021/cg300134z,Equilibrium Solubility : Hydrate H4
4,293.42,0.9069,0.0251,3,"Cryst. Growth Des. 2012, 12, 2932-2941",https://doi.org/10.1021/cg300134z,Equilibrium Solubility : Hydrate H5
5,293.74,1.0548,0.0172,3,"Cryst. Growth Des. 2012, 12, 2932-2941",https://doi.org/10.1021/cg300134z,Equilibrium Solubility : Hydrate H6
6,297.62,1.2647,0.0384,3,"Cryst. Growth Des. 2012, 12, 2932-2941",https://doi.org/10.1021/cg300134z,Equilibrium Solubility : Hydrate H7
7,302.85,1.8992,0.0132,3,"Cryst. Growth Des. 2012, 12, 2932-2941",https://doi.org/10.1021/cg300134z,Equilibrium Solubility : Hydrate H8
8,303.43,1.824,0.0053,3,"Cryst. Growth Des. 2012, 12, 2932-2941",https://doi.org/10.1021/cg300134z,Equilibrium Solubility : Form I
9,304.08,1.9519,0.0318,3,"Cryst. Growth Des. 2012, 12, 2932-2941",https://doi.org/10.1021/cg300134z,Equilibrium Solubility : Form I
10,308.44,2.2049,0.0278,3,"Cryst. Growth Des. 2012, 12, 2932-2941",https://doi.org/10.1021/cg300134z,Equilibrium Solubility : Form I
11,312.88,2.7382,0.0529,3,"Cryst. Growth Des. 2012, 12, 2932-2941",https://doi.org/10.1021/cg300134z,Equilibrium Solubility : Form I
12,317.44,3.887,0.0503,3,"Cryst. Growth Des. 2012, 12, 2932-2941",https://doi.org/10.1021/cg300134z,Equilibrium Solubility : Form I
13,317.72,3.9277,0.0172,3,"Cryst. Growth Des. 2012, 12, 2932-2941",https://doi.org/10.1021/cg300134z,Equilibrium Solubility : Form I
14,322.86,5.083,0.0913,3,"Cryst. Growth Des. 2012, 12, 2932-2941",https://doi.org/10.1021/cg300134z,Equilibrium Solubility : Form I

File: 4-Hydroxyacetophenone/Transition_Temperature_HAP.csv
Identifier, Property              , Value (K),"		 Std"," 	N",    Name,    Reference    ,"	              Comment"
1,Transition Temperature @ 2 K/min,351.2,2.7,5,"Cryst. Growth Des. 2008, 8, 2419-2430. ",http://dx.doi.org/10.1021/Cg7012792 ,DSC: TG-DSC 112
2,Transition Temperature @ 1 K/min,356.8,4.8,5,"Cryst. Growth Des. 2017, 17, 1918-1932",https://doi.org/ 10.1021/acs.cgd.6b01876,DSC 204 F1-Phoenix from Netzsch
3,Transition Temperature @ 1 K/min,350.9,6.3,4,"Cryst. Growth Des. 2017, 17, 1918-1932",https://doi.org/ 10.1021/acs.cgd.6b01876,Single Crystal : DSC 204 F1-Phoenix from Netzsch
4,Transition Temperature @ 5 K/min,362.45,5.76,4,"Cryst. Growth Des. 2017, 17, 1918-1932",https://doi.org/ 10.1021/acs.cgd.6b01876,Single Crystal : DSC 204 F1-Phoenix from Netzsch
5,Transition Temperature @ 10 K/min,367.75,2.22,3,"Cryst. Growth Des. 2017, 17, 1918-1932",https://doi.org/ 10.1021/acs.cgd.6b01876,Single Crystal : DSC 204 F1-Phoenix from Netzsch
6,Transition Temperature @ 12 K/min,366.55,2.02,3,"Cryst. Growth Des. 2017, 17, 1918-1932",https://doi.org/ 10.1021/acs.cgd.6b01876,Single Crystal : DSC 204 F1-Phoenix from Netzsch
7,Transition Temperature @ 14 K/min,367.08,2.3,3,"Cryst. Growth Des. 2017, 17, 1918-1932",https://doi.org/ 10.1021/acs.cgd.6b01876,Single Crystal : DSC 204 F1-Phoenix from Netzsch
8,Transition Temperature @ 16 K/min,366.75,2.88,3,"Cryst. Growth Des. 2017, 17, 1918-1932",https://doi.org/ 10.1021/acs.cgd.6b01876,Single Crystal : DSC 204 F1-Phoenix from Netzsch
9,Transition Temperature @ 20 K/min,371.45,1.84,3,"Cryst. Growth Des. 2017, 17, 1918-1932",https://doi.org/ 10.1021/acs.cgd.6b01876,Single Crystal : DSC 204 F1-Phoenix from Netzsch
10,Transition Temperature,328,,     ,"Cryst. Growth Des. 2017, 17, 1918-1932",https://doi.org/ 10.1021/acs.cgd.6b01876,Adiabatic Calorimetry
11,Transition Temperature,300.1,0.4,     ,"Cryst. Growth Des. 2017, 17, 1918-1932",https://doi.org/ 10.1021/acs.cgd.6b01876,Solubility measurements in ethanol and acetonitrile

File: 4-Hydroxyacetophenone/Vapor_Pressure_HAP.csv
Identifier, Property    (T/K), Value (Pa),"		 Std"," 	N",    Name,    Reference    ,"	              Comment"
1,318.2,0.0346,,     ,"Cryst. Growth Des. 2008, 8, 2419-2430. ",http://dx.doi.org/10.1021/Cg7012792 ,Knudsen effusion
2,327.2,0.1139,,     ,"Cryst. Growth Des. 2008, 8, 2419-2430. ",http://dx.doi.org/10.1021/Cg7012792 ,Knudsen effusion
3,339.7,0.4397,,     ,"Cryst. Growth Des. 2008, 8, 2419-2430. ",http://dx.doi.org/10.1021/Cg7012792,Knudsen effusion
4,344.7,0.7067,,,"Cryst. Growth Des. 2008, 8, 2419-2430. ",http://dx.doi.org/10.1021/Cg7012792,Knudsen effusion
5,349.8,1.2285,,,"Cryst. Growth Des. 2008, 8, 2419-2430. ",http://dx.doi.org/10.1021/Cg7012792,Knudsen effusion
6,355.3,2.0548,,,"Cryst. Growth Des. 2008, 8, 2419-2430. ",http://dx.doi.org/10.1021/Cg7012792,Knudsen effusion
7,362.8,4.1491,,,"Cryst. Growth Des. 2008, 8, 2419-2430. ",http://dx.doi.org/10.1021/Cg7012792,Knudsen effusion
8,359.5,3.1404,,,"Cryst. Growth Des. 2008, 8, 2419-2430. ",http://dx.doi.org/10.1021/Cg7012792,Knudsen effusion
9,336.6,0.3266,,,"Cryst. Growth Des. 2008, 8, 2419-2430. ",http://dx.doi.org/10.1021/Cg7012792,Knudsen effusion
10,332.8,0.1868,,,"Cryst. Growth Des. 2008, 8, 2419-2430. ",http://dx.doi.org/10.1021/Cg7012792,Knudsen effusion
11,330.2,0.1675,,,"Cryst. Growth Des. 2008, 8, 2419-2430. ",http://dx.doi.org/10.1021/Cg7012792,Knudsen effusion
12,338.4,0.3645,,,"Cryst. Growth Des. 2008, 8, 2419-2430. ",http://dx.doi.org/10.1021/Cg7012792,Knudsen effusion
13,320.5,0.0543,,,"Bull. Chem. Soc. Jpn. 1960, 33, 194-200.",http://dx.doi.org/10.1246/bcsj.33.194,Viscosity gauge 
14,323.0,0.0717,,,"Bull. Chem. Soc. Jpn. 1960, 33, 194-200.",http://dx.doi.org/10.1246/bcsj.33.194,Viscosity gauge 
15,326.0,0.0977,,,"Bull. Chem. Soc. Jpn. 1960, 33, 194-200.",http://dx.doi.org/10.1246/bcsj.33.194,Viscosity gauge 
16,328.3,0.1263,,,"Bull. Chem. Soc. Jpn. 1960, 33, 194-200.",http://dx.doi.org/10.1246/bcsj.33.194,Viscosity gauge 
17,332.2,0.1867,,,"Bull. Chem. Soc. Jpn. 1960, 33, 194-200.",http://dx.doi.org/10.1246/bcsj.33.194,Viscosity gauge 
18,335.7,0.2733,,,"Bull. Chem. Soc. Jpn. 1960, 33, 194-200.",http://dx.doi.org/10.1246/bcsj.33.194,Viscosity gauge 
19,337.5,0.3173,,,"Bull. Chem. Soc. Jpn. 1960, 33, 194-200.",http://dx.doi.org/10.1246/bcsj.33.194,Viscosity gauge 
20,339.9,0.4280,,,"Bull. Chem. Soc. Jpn. 1960, 33, 194-200.",http://dx.doi.org/10.1246/bcsj.33.194,Viscosity gauge 
21,342.3,0.5440,,,"Bull. Chem. Soc. Jpn. 1960, 33, 194-200.",http://dx.doi.org/10.1246/bcsj.33.194,Viscosity gauge 
22,345.0,0.7066,,,"Bull. Chem. Soc. Jpn. 1960, 33, 194-200.",http://dx.doi.org/10.1246/bcsj.33.194,Viscosity gauge 
23,347.4,0.8733,,,"Bull. Chem. Soc. Jpn. 1960, 33, 194-200.",http://dx.doi.org/10.1246/bcsj.33.194,Viscosity gauge 
24,348.9,0.9666,,,"Bull. Chem. Soc. Jpn. 1960, 33, 194-200.",http://dx.doi.org/10.1246/bcsj.33.194,Viscosity gauge 
25,308.2,0.0107,,," J. Chem. Thermodyn. 2020, 140, 105893",https://doi.org/10.1016/j.jct.2019.105893,Transpiration method
26,311.2,0.0151,,," J. Chem. Thermodyn. 2020, 140, 105893",https://doi.org/10.1016/j.jct.2019.105893,Transpiration method
27,314.2,0.0217,,," J. Chem. Thermodyn. 2020, 140, 105893",https://doi.org/10.1016/j.jct.2019.105893,Transpiration method
28,317.2,0.0324,,," J. Chem. Thermodyn. 2020, 140, 105893",https://doi.org/10.1016/j.jct.2019.105893,Transpiration method
29,320.5,0.0491,,," J. Chem. Thermodyn. 2020, 140, 105893",https://doi.org/10.1016/j.jct.2019.105893,Transpiration method
30,323.8,0.0710,,," J. Chem. Thermodyn. 2020, 140, 105893",https://doi.org/10.1016/j.jct.2019.105893,Transpiration method
31,326.2,0.0964,,," J. Chem. Thermodyn. 2020, 140, 105893",https://doi.org/10.1016/j.jct.2019.105893,Transpiration method
32,331.2,0.1734,,," J. Chem. Thermodyn. 2020, 140, 105893",https://doi.org/10.1016/j.jct.2019.105893,Transpiration method
33,334.2,0.2371,,," J. Chem. Thermodyn. 2020, 140, 105893",https://doi.org/10.1016/j.jct.2019.105893,Transpiration method
34,339.2,0.4061,,," J. Chem. Thermodyn. 2020, 140, 105893",https://doi.org/10.1016/j.jct.2019.105893,Transpiration method
35,343.2,0.5902,,," J. Chem. Thermodyn. 2020, 140, 105893",https://doi.org/10.1016/j.jct.2019.105893,Transpiration method
36,346.2,0.8408,,," J. Chem. Thermodyn. 2020, 140, 105893",https://doi.org/10.1016/j.jct.2019.105893,Transpiration method
37,350.2,1.2210,,," J. Chem. Thermodyn. 2020, 140, 105893",https://doi.org/10.1016/j.jct.2019.105893,Transpiration method

File: 4-Hydroxyacetophenone/Heat_Capacity_HAP_Form_I.csv (part 2 of 2)
Identifier, Property    (T/K), Value (J K-1 mol-1),"		 Std"," 	N",    Name,    Reference    ,"	              Comment"
280,233.02,146.45,,,"Cryst. Growth Des. 2017, 17, 1918-1932",https://doi.org/10.1021/acs.cgd.6b01876,Adiabatic Calorimetry / After cr II --> cr I transition
281,234.39,147.51,,,"Cryst. Growth Des. 2017, 17, 1918-1932",https://doi.org/10.1021/acs.cgd.6b01876,Adiabatic Calorimetry / After cr II --> cr I transition
282,235.76,148.11,,,"Cryst. Growth Des. 2017, 17, 1918-1932",https://doi.org/10.1021/acs.cgd.6b01876,Adiabatic Calorimetry / After cr II --> cr I transition
283,237.12,148.6,,,"Cryst. Growth Des. 2017, 17, 1918-1932",https://doi.org/10.1021/acs.cgd.6b01876,Adiabatic Calorimetry / After cr II --> cr I transition
284,238.48,149.82,,,"Cryst. Growth Des. 2017, 17, 1918-1932",https://doi.org/10.1021/acs.cgd.6b01876,Adiabatic Calorimetry / After cr II --> cr I transition
285,239.84,150.26,,,"Cryst. Growth Des. 2017, 17, 1918-1932",https://doi.org/10.1021/acs.cgd.6b01876,Adiabatic Calorimetry / After cr II --> cr I transition
286,241.2,151.31,,,"Cryst. Growth Des. 2017, 17, 1918-1932",https://doi.org/10.1021/acs.cgd.6b01876,Adiabatic Calorimetry / After cr II --> cr I transition
287,242.54,151.6,,,"Cryst. Growth Des. 2017, 17, 1918-1932",https://doi.org/10.1021/acs.cgd.6b01876,Adiabatic Calorimetry / After cr II --> cr I transition
288,243.89,152.74,,,"Cryst. Growth Des. 2017, 17, 1918-1932",https://doi.org/10.1021/acs.cgd.6b01876,Adiabatic Calorimetry / After cr II --> cr I transition
289,245.23,152.62,,,"Cryst. Growth Des. 2017, 17, 1918-1932",https://doi.org/10.1021/acs.cgd.6b01876,Adiabatic Calorimetry / After cr II --> cr I transition
290,246.58,153.99,,,"Cryst. Growth Des. 2017, 17, 1918-1932",https://doi.org/10.1021/acs.cgd.6b01876,Adiabatic Calorimetry / After cr II --> cr I transition
291,247.92,154.4,,,"Cryst. Growth Des. 2017, 17, 1918-1932",https://doi.org/10.1021/acs.cgd.6b01876,Adiabatic Calorimetry / After cr II --> cr I transition
292,249.26,154.93,,,"Cryst. Growth Des. 2017, 17, 1918-1932",https://doi.org/10.1021/acs.cgd.6b01876,Adiabatic Calorimetry / After cr II --> cr I transition
293,250.59,155.52,,,"Cryst. Growth Des. 2017, 17, 1918-1932",https://doi.org/10.1021/acs.cgd.6b01876,Adiabatic Calorimetry / After cr II --> cr I transition
294,251.78,156.27,,,"Cryst. Growth Des. 2017, 17, 1918-1932",https://doi.org/10.1021/acs.cgd.6b01876,Adiabatic Calorimetry / After cr II --> cr I transition
295,253.11,156.76,,,"Cryst. Growth Des. 2017, 17, 1918-1932",https://doi.org/10.1021/acs.cgd.6b01876,Adiabatic Calorimetry / After cr II --> cr I transition
296,254.43,157.18,,,"Cryst. Growth Des. 2017, 17, 1918-1932",https://doi.org/10.1021/acs.cgd.6b01876,Adiabatic Calorimetry / After cr II --> cr I transition
297,255.76,158.12,,,"Cryst. Growth Des. 2017, 17, 1918-1932",https://doi.org/10.1021/acs.cgd.6b01876,Adiabatic Calorimetry / After cr II --> cr I transition
298,257.06,159.27,,,"Cryst. Growth Des. 2017, 17, 1918-1932",https://doi.org/10.1021/acs.cgd.6b01876,Adiabatic Calorimetry / After cr II --> cr I transition
299,258.37,159.53,,,"Cryst. Growth Des. 2017, 17, 1918-1932",https://doi.org/10.1021/acs.cgd.6b01876,Adiabatic Calorimetry / After cr II --> cr I transition
300,259.68,160.19,,,"Cryst. Growth Des. 2017, 17, 1918-1932",https://doi.org/10.1021/acs.cgd.6b01876,Adiabatic Calorimetry / After cr II --> cr I transition
301,260.98,161.04,,,"Cryst. Growth Des. 2017, 17, 1918-1932",https://doi.org/10.1021/acs.cgd.6b01876,Adiabatic Calorimetry / After cr II --> cr I transition
302,262.29,161.44,,,"Cryst. Growth Des. 2017, 17, 1918-1932",https://doi.org/10.1021/acs.cgd.6b01876,Adiabatic Calorimetry / After cr II --> cr I transition
303,263.58,162.19,,,"Cryst. Growth Des. 2017, 17, 1918-1932",https://doi.org/10.1021/acs.cgd.6b01876,Adiabatic Calorimetry / After cr II --> cr I transition
304,264.88,163.48,,,"Cryst. Growth Des. 2017, 17, 1918-1932",https://doi.org/10.1021/acs.cgd.6b01876,Adiabatic Calorimetry / After cr II --> cr I transition
305,266.15,163.67,,,"Cryst. Growth Des. 2017, 17, 1918-1932",https://doi.org/10.1021/acs.cgd.6b01876,Adiabatic Calorimetry / After cr II --> cr I transition
306,267.44,164.01,,,"Cryst. Growth Des. 2017, 17, 1918-1932",https://doi.org/10.1021/acs.cgd.6b01876,Adiabatic Calorimetry / After cr II --> cr I transition
307,268.72,165.19,,,"Cryst. Growth Des. 2017, 17, 1918-1932",https://doi.org/10.1021/acs.cgd.6b01876,Adiabatic Calorimetry / After cr II --> cr I transition
308,270,165.9,,,"Cryst. Growth Des. 2017, 17, 1918-1932",https://doi.org/10.1021/acs.cgd.6b01876,Adiabatic Calorimetry / After cr II --> cr I transition
309,271.28,166.35,,,"Cryst. Growth Des. 2017, 17, 1918-1932",https://doi.org/10.1021/acs.cgd.6b01876,Adiabatic Calorimetry / After cr II --> cr I transition
310,272.38,166.77,,,"Cryst. Growth Des. 2017, 17, 1918-1932",https://doi.org/10.1021/acs.cgd.6b01876,Adiabatic Calorimetry / After cr II --> cr I transition
311,273.64,167.1,,,"Cryst. Growth Des. 2017, 17, 1918-1932",https://doi.org/10.1021/acs.cgd.6b01876,Adiabatic Calorimetry / After cr II --> cr I transition
312,274.91,168.32,,,"Cryst. Growth Des. 2017, 17, 1918-1932",https://doi.org/10.1021/acs.cgd.6b01876,Adiabatic Calorimetry / After cr II --> cr I transition
313,276.17,168.93,,,"Cryst. Growth Des. 2017, 17, 1918-1932",https://doi.org/10.1021/acs.cgd.6b01876,Adiabatic Calorimetry / After cr II --> cr I transition
314,277.42,169.72,,,"Cryst. Growth Des. 2017, 17, 1918-1932",https://doi.org/10.1021/acs.cgd.6b01876,Adiabatic Calorimetry / After cr II --> cr I transition
315,278.68,170.44,,,"Cryst. Growth Des. 2017, 17, 1918-1932",https://doi.org/10.1021/acs.cgd.6b01876,Adiabatic Calorimetry / After cr II --> cr I transition
316,279.92,170.99,,,"Cryst. Growth Des. 2017, 17, 1918-1932",https://doi.org/10.1021/acs.cgd.6b01876,Adiabatic Calorimetry / After cr II --> cr I transition
317,281.17,171.53,,,"Cryst. Growth Des. 2017, 17, 1918-1932",https://doi.org/10.1021/acs.cgd.6b01876,Adiabatic Calorimetry / After cr II --> cr I transition
318,282.41,171.75,,,"Cryst. Growth Des. 2017, 17, 1918-1932",https://doi.org/10.1021/acs.cgd.6b01876,Adiabatic Calorimetry / After cr II --> cr I transition
319,283.64,172.55,,,"Cryst. Growth Des. 2017, 17, 1918-1932",https://doi.org/10.1021/acs.cgd.6b01876,Adiabatic Calorimetry / After cr II --> cr I transition
320,284.87,173.39,,,"Cryst. Growth Des. 2017, 17, 1918-1932",https://doi.org/10.1021/acs.cgd.6b01876,Adiabatic Calorimetry / After cr II --> cr I transition
321,286.09,173.91,,,"Cryst. Growth Des. 2017, 17, 1918-1932",https://doi.org/10.1021/acs.cgd.6b01876,Adiabatic Calorimetry / After cr II --> cr I transition
322,287.32,174.07,,,"Cryst. Growth Des. 2017, 17, 1918-1932",https://doi.org/10.1021/acs.cgd.6b01876,Adiabatic Calorimetry / After cr II --> cr I transition
323,288.53,175.54,,,"Cryst. Growth Des. 2017, 17, 1918-1932",https://doi.org/10.1021/acs.cgd.6b01876,Adiabatic Calorimetry / After cr II --> cr I transition
324,289.74,175.79,,,"Cryst. Growth Des. 2017, 17, 1918-1932",https://doi.org/10.1021/acs.cgd.6b01876,Adiabatic Calorimetry / After cr II --> cr I transition
325,290.95,176.47,,,"Cryst. Growth Des. 2017, 17, 1918-1932",https://doi.org/10.1021/acs.cgd.6b01876,Adiabatic Calorimetry / After cr II --> cr I transition
326,291.92,176.46,,,"Cryst. Growth Des. 2017, 17, 1918-1932",https://doi.org/10.1021/acs.cgd.6b01876,Adiabatic Calorimetry / After cr II --> cr I transition
327,293.12,177.46,,,"Cryst. Growth Des. 2017, 17, 1918-1932",https://doi.org/10.1021/acs.cgd.6b01876,Adiabatic Calorimetry / After cr II --> cr I transition
328,294.32,177.81,,,"Cryst. Growth Des. 2017, 17, 1918-1932",https://doi.org/10.1021/acs.cgd.6b01876,Adiabatic Calorimetry / After cr II --> cr I transition
329,295.5,178.41,,,"Cryst. Growth Des. 2017, 17, 1918-1932",https://doi.org/10.1021/acs.cgd.6b01876,Adiabatic Calorimetry / After cr II --> cr I transition
330,296.69,178.56,,,"Cryst. Growth Des. 2017, 17, 1918-1932",https://doi.org/10.1021/acs.cgd.6b01876,Adiabatic Calorimetry / After cr II --> cr I transition
331,297.86,179.49,,,"Cryst. Growth Des. 2017, 17, 1918-1932",https://doi.org/10.1021/acs.cgd.6b01876,Adiabatic Calorimetry / After cr II --> cr I transition
332,299.04,180.3,,,"Cryst. Growth Des. 2017, 17, 1918-1932",https://doi.org/10.1021/acs.cgd.6b01876,Adiabatic Calorimetry / After cr II --> cr I transition
333,300.21,180.83,,,"Cryst. Growth Des. 2017, 17, 1918-1932",https://doi.org/10.1021/acs.cgd.6b01876,Adiabatic Calorimetry / After cr II --> cr I transition
334,301.37,181.71,,,"Cryst. Growth Des. 2017, 17, 1918-1932",https://doi.org/10.1021/acs.cgd.6b01876,Adiabatic Calorimetry / After cr II --> cr I transition
335,302.44,182.02,,,"Cryst. Growth Des. 2017, 17, 1918-1932",https://doi.org/10.1021/acs.cgd.6b01876,Adiabatic Calorimetry / After cr II --> cr I transition
336,303.51,182.64,,,"Cryst. Growth Des. 2017, 17, 1918-1932",https://doi.org/10.1021/acs.cgd.6b01876,Adiabatic Calorimetry / After cr II --> cr I transition
337,304.57,183.26,,,"Cryst. Growth Des. 2017, 17, 1918-1932",https://doi.org/10.1021/acs.cgd.6b01876,Adiabatic Calorimetry / After cr II --> cr I transition
338,305.62,183.44,,,"Cryst. Growth Des. 2017, 17, 1918-1932",https://doi.org/10.1021/acs.cgd.6b01876,Adiabatic Calorimetry / After cr II --> cr I transition
339,306.67,184.57,,,"Cryst. Growth Des. 2017, 17, 1918-1932",https://doi.org/10.1021/acs.cgd.6b01876,Adiabatic Calorimetry / After cr II --> cr I transition
340,307.72,184.1,,,"Cryst. Growth Des. 2017, 17, 1918-1932",https://doi.org/10.1021/acs.cgd.6b01876,Adiabatic Calorimetry / After cr II --> cr I transition
341,308.75,185.09,,,"Cryst. Growth Des. 2017, 17, 1918-1932",https://doi.org/10.1021/acs.cgd.6b01876,Adiabatic Calorimetry / After cr II --> cr I transition
342,309.4,184.96,,,"Cryst. Growth Des. 2017, 17, 1918-1932",https://doi.org/10.1021/acs.cgd.6b01876,Adiabatic Calorimetry / After cr II --> cr I transition
343,310.43,186.09,,,"Cryst. Growth Des. 2017, 17, 1918-1932",https://doi.org/10.1021/acs.cgd.6b01876,Adiabatic Calorimetry / After cr II --> cr I transition
344,311.45,186.42,,,"Cryst. Growth Des. 2017, 17, 1918-1932",https://doi.org/10.1021/acs.cgd.6b01876,Adiabatic Calorimetry / After cr II --> cr I transition
345,312.47,186.91,,,"Cryst. Growth Des. 2017, 17, 1918-1932",https://doi.org/10.1021/acs.cgd.6b01876,Adiabatic Calorimetry / After cr II --> cr I transition
346,313.48,187.45,,,"Cryst. Growth Des. 2017, 17, 1918-1932",https://doi.org/10.1021/acs.cgd.6b01876,Adiabatic Calorimetry / After cr II --> cr I transition
347,314.48,187.58,,,"Cryst. Growth Des. 2017, 17, 1918-1932",https://doi.org/10.1021/acs.cgd.6b01876,Adiabatic Calorimetry / After cr II --> cr I transition
348,315.48,187.88,,,"Cryst. Growth Des. 2017, 17, 1918-1932",https://doi.org/10.1021/acs.cgd.6b01876,Adiabatic Calorimetry / After cr II --> cr I transition
349,316.47,188.23,,,"Cryst. Growth Des. 2017, 17, 1918-1932",https://doi.org/10.1021/acs.cgd.6b01876,Adiabatic Calorimetry / After cr II --> cr I transition
350,317.45,188.91,,,"Cryst. Growth Des. 2017, 17, 1918-1932",https://doi.org/10.1021/acs.cgd.6b01876,Adiabatic Calorimetry / After cr II --> cr I transition
351,318.43,189.67,,,"Cryst. Growth Des. 2017, 17, 1918-1932",https://doi.org/10.1021/acs.cgd.6b01876,Adiabatic Calorimetry / After cr II --> cr I transition
352,319.4,189.78,,,"Cryst. Growth Des. 2017, 17, 1918-1932",https://doi.org/10.1021/acs.cgd.6b01876,Adiabatic Calorimetry / After cr II --> cr I transition
353,320.36,190.56,,,"Cryst. Growth Des. 2017, 17, 1918-1932",https://doi.org/10.1021/acs.cgd.6b01876,Adiabatic Calorimetry / After cr II --> cr I transition
354,321.32,190.34,,,"Cryst. Growth Des. 2017, 17, 1918-1932",https://doi.org/10.1021/acs.cgd.6b01876,Adiabatic Calorimetry / After cr II --> cr I transition
355,322.27,191.12,,,"Cryst. Growth Des. 2017, 17, 1918-1932",https://doi.org/10.1021/acs.cgd.6b01876,Adiabatic Calorimetry / After cr II --> cr I transition
356,323.22,191.52,,,"Cryst. Growth Des. 2017, 17, 1918-1932",https://doi.org/10.1021/acs.cgd.6b01876,Adiabatic Calorimetry / After cr II --> cr I transition
357,324.16,191.71,,,"Cryst. Growth Des. 2017, 17, 1918-1932",https://doi.org/10.1021/acs.cgd.6b01876,Adiabatic Calorimetry / After cr II --> cr I transition
358,324.63,191.78,,,"Cryst. Growth Des. 2017, 17, 1918-1932",https://doi.org/10.1021/acs.cgd.6b01876,Adiabatic Calorimetry / After cr II --> cr I transition
359,325.56,192.78,,,"Cryst. Growth Des. 2017, 17, 1918-1932",https://doi.org/10.1021/acs.cgd.6b01876,Adiabatic Calorimetry / After cr II --> cr I transition
360,326.49,193.16,,,"Cryst. Growth Des. 2017, 17, 1918-1932",https://doi.org/10.1021/acs.cgd.6b01876,Adiabatic Calorimetry / After cr II --> cr I transition
361,327.4,193.78,,,"Cryst. Growth Des. 2017, 17, 1918-1932",https://doi.org/10.1021/acs.cgd.6b01876,Adiabatic Calorimetry / After cr II --> cr I transition
362,328.31,194.2,,,"Cryst. Growth Des. 2017, 17, 1918-1932",https://doi.org/10.1021/acs.cgd.6b01876,Adiabatic Calorimetry / After cr II --> cr I transition
363,329.21,194.06,,,"Cryst. Growth Des. 2017, 17, 1918-1932",https://doi.org/10.1021/acs.cgd.6b01876,Adiabatic Calorimetry / After cr II --> cr I transition
364,330.11,194.47,,,"Cryst. Growth Des. 2017, 17, 1918-1932",https://doi.org/10.1021/acs.cgd.6b01876,Adiabatic Calorimetry / After cr II --> cr I transition
365,331,195.06,,,"Cryst. Growth Des. 2017, 17, 1918-1932",https://doi.org/10.1021/acs.cgd.6b01876,Adiabatic Calorimetry / After cr II --> cr I transition
366,331.88,195.78,,,"Cryst. Growth Des. 2017, 17, 1918-1932",https://doi.org/10.1021/acs.cgd.6b01876,Adiabatic Calorimetry / After cr II --> cr I transition
367,332.76,195.98,,,"Cryst. Growth Des. 2017, 17, 1918-1932",https://doi.org/10.1021/acs.cgd.6b01876,Adiabatic Calorimetry / After cr II --> cr I transition
368,333.63,196.22,,,"Cryst. Growth Des. 2017, 17, 1918-1932",https://doi.org/10.1021/acs.cgd.6b01876,Adiabatic Calorimetry / After cr II --> cr I transition
369,334.5,196.84,,,"Cryst. Growth Des. 2017, 17, 1918-1932",https://doi.org/10.1021/acs.cgd.6b01876,Adiabatic Calorimetry / After cr II --> cr I transition
370,335.35,197.18,,,"Cryst. Growth Des. 2017, 17, 1918-1932",https://doi.org/10.1021/acs.cgd.6b01876,Adiabatic Calorimetry / After cr II --> cr I transition
371,336.21,197.62,,,"Cryst. Growth Des. 2017, 17, 1918-1932",https://doi.org/10.1021/acs.cgd.6b01876,Adiabatic Calorimetry / After cr II --> cr I transition
372,337.05,198.22,,,"Cryst. Growth Des. 2017, 17, 1918-1932",https://doi.org/10.1021/acs.cgd.6b01876,Adiabatic Calorimetry / After cr II --> cr I transition
373,337.89,198.51,,,"Cryst. Growth Des. 2017, 17, 1918-1932",https://doi.org/10.1021/acs.cgd.6b01876,Adiabatic Calorimetry / After cr II --> cr I transition
374,338.18,198.27,,,"Cryst. Growth Des. 2017, 17, 1918-1932",https://doi.org/10.1021/acs.cgd.6b01876,Adiabatic Calorimetry / After cr II --> cr I transition
375,339.01,198.52,,,"Cryst. Growth Des. 2017, 17, 1918-1932",https://doi.org/10.1021/acs.cgd.6b01876,Adiabatic Calorimetry / After cr II --> cr I transition
376,339.84,199.08,,,"Cryst. Growth Des. 2017, 17, 1918-1932",https://doi.org/10.1021/acs.cgd.6b01876,Adiabatic Calorimetry / After cr II --> cr I transition
377,340.65,199.62,,,"Cryst. Growth Des. 2017, 17, 1918-1932",https://doi.org/10.1021/acs.cgd.6b01876,Adiabatic Calorimetry / After cr II --> cr I transition
378,341.46,200.2,,,"Cryst. Growth Des. 2017, 17, 1918-1932",https://doi.org/10.1021/acs.cgd.6b01876,Adiabatic Calorimetry / After cr II --> cr I transition
379,342.26,199.8,,,"Cryst. Growth Des. 2017, 17, 1918-1932",https://doi.org/10.1021/acs.cgd.6b01876,Adiabatic Calorimetry / After cr II --> cr I transition
380,343.05,201.34,,,"Cryst. Growth Des. 2017, 17, 1918-1932",https://doi.org/10.1021/acs.cgd.6b01876,Adiabatic Calorimetry / After cr II --> cr I transition
381,343.84,201.62,,,"Cryst. Growth Des. 2017, 17, 1918-1932",https://doi.org/10.1021/acs.cgd.6b01876,Adiabatic Calorimetry / After cr II --> cr I transition
382,344.63,201.93,,,"Cryst. Growth Des. 2017, 17, 1918-1932",https://doi.org/10.1021/acs.cgd.6b01876,Adiabatic Calorimetry / After cr II --> cr I transition
383,345.4,202.52,,,"Cryst. Growth Des. 2017, 17, 1918-1932",https://doi.org/10.1021/acs.cgd.6b01876,Adiabatic Calorimetry / After cr II --> cr I transition
384,346.17,202.79,,,"Cryst. Growth Des. 2017, 17, 1918-1932",https://doi.org/10.1021/acs.cgd.6b01876,Adiabatic Calorimetry / After cr II --> cr I transition
385,346.93,203.7,,,"Cryst. Growth Des. 2017, 17, 1918-1932",https://doi.org/10.1021/acs.cgd.6b01876,Adiabatic Calorimetry / After cr II --> cr I transition
386,347.69,204.14,,,"Cryst. Growth Des. 2017, 17, 1918-1932",https://doi.org/10.1021/acs.cgd.6b01876,Adiabatic Calorimetry / After cr II --> cr I transition
387,348.44,204.24,,,"Cryst. Growth Des. 2017, 17, 1918-1932",https://doi.org/10.1021/acs.cgd.6b01876,Adiabatic Calorimetry / After cr II --> cr I transition
388,349.18,204.52,,,"Cryst. Growth Des. 2017, 17, 1918-1932",https://doi.org/10.1021/acs.cgd.6b01876,Adiabatic Calorimetry / After cr II --> cr I transition
389,349.92,204.31,,,"Cryst. Growth Des. 2017, 17, 1918-1932",https://doi.org/10.1021/acs.cgd.6b01876,Adiabatic Calorimetry / After cr II --> cr I transition
390,350.03,204.87,,,"Cryst. Growth Des. 2017, 17, 1918-1932",https://doi.org/10.1021/acs.cgd.6b01876,Adiabatic Calorimetry / After cr II --> cr I transition
391,350.69,205.41,,,"Cryst. Growth Des. 2017, 17, 1918-1932",https://doi.org/10.1021/acs.cgd.6b01876,Adiabatic Calorimetry / After cr II --> cr I transition
392,351.41,206.52,,,"Cryst. Growth Des. 2017, 17, 1918-1932",https://doi.org/10.1021/acs.cgd.6b01876,Adiabatic Calorimetry / After cr II --> cr I transition
393,352.13,206.23,,,"Cryst. Growth Des. 2017, 17, 1918-1932",https://doi.org/10.1021/acs.cgd.6b01876,Adiabatic Calorimetry / After cr II --> cr I transition
394,352.84,206.09,,,"Cryst. Growth Des. 2017, 17, 1918-1932",https://doi.org/10.1021/acs.cgd.6b01876,Adiabatic Calorimetry / After cr II --> cr I transition
395,353.54,206.9,,,"Cryst. Growth Des. 2017, 17, 1918-1932",https://doi.org/10.1021/acs.cgd.6b01876,Adiabatic Calorimetry / After cr II --> cr I transition
396,354.23,206.87,,,"Cryst. Growth Des. 2017, 17, 1918-1932",https://doi.org/10.1021/acs.cgd.6b01876,Adiabatic Calorimetry / After cr II --> cr I transition
397,354.92,207.89,,,"Cryst. Growth Des. 2017, 17, 1918-1932",https://doi.org/10.1021/acs.cgd.6b01876,Adiabatic Calorimetry / After cr II --> cr I transition
398,355.6,208.52,,,"Cryst. Growth Des. 2017, 17, 1918-1932",https://doi.org/10.1021/acs.cgd.6b01876,Adiabatic Calorimetry / After cr II --> cr I transition
399,356.28,208.05,,,"Cryst. Growth Des. 2017, 17, 1918-1932",https://doi.org/10.1021/acs.cgd.6b01876,Adiabatic Calorimetry / After cr II --> cr I transition
400,356.94,208.3,,,"Cryst. Growth Des. 2017, 17, 1918-1932",https://doi.org/10.1021/acs.cgd.6b01876,Adiabatic Calorimetry / After cr II --> cr I transition
401,357.6,209.09,,,"Cryst. Growth Des. 2017, 17, 1918-1932",https://doi.org/10.1021/acs.cgd.6b01876,Adiabatic Calorimetry / After cr II --> cr I transition
402,358.26,209.77,,,"Cryst. Growth Des. 2017, 17, 1918-1932",https://doi.org/10.1021/acs.cgd.6b01876,Adiabatic Calorimetry / After cr II --> cr I transition
403,358.91,209.37,,,"Cryst. Growth Des. 2017, 17, 1918-1932",https://doi.org/10.1021/acs.cgd.6b01876,Adiabatic Calorimetry / After cr II --> cr I transition
404,359.55,210.13,,,"Cryst. Growth Des. 2017, 17, 1918-1932",https://doi.org/10.1021/acs.cgd.6b01876,Adiabatic Calorimetry / After cr II --> cr I transition
405,360.18,209.8,,,"Cryst. Growth Des. 2017, 17, 1918-1932",https://doi.org/10.1021/acs.cgd.6b01876,Adiabatic Calorimetry / After cr II --> cr I transition
406,360.12,209.51,,,"Cryst. Growth Des. 2017, 17, 1918-1932",https://doi.org/10.1021/acs.cgd.6b01876,Adiabatic Calorimetry / After cr II --> cr I transition
407,360.75,209.62,,,"Cryst. Growth Des. 2017, 17, 1918-1932",https://doi.org/10.1021/acs.cgd.6b01876,Adiabatic Calorimetry / After cr II --> cr I transition
408,361.37,210.11,,,"Cryst. Growth Des. 2017, 17, 1918-1932",https://doi.org/10.1021/acs.cgd.6b01876,Adiabatic Calorimetry / After cr II --> cr I transition
409,361.99,210.57,,,"Cryst. Growth Des. 2017, 17, 1918-1932",https://doi.org/10.1021/acs.cgd.6b01876,Adiabatic Calorimetry / After cr II --> cr I transition
410,362.6,211.21,,,"Cryst. Growth Des. 2017, 17, 1918-1932",https://doi.org/10.1021/acs.cgd.6b01876,Adiabatic Calorimetry / After cr II --> cr I transition
411,363.2,211.05,,,"Cryst. Growth Des. 2017, 17, 1918-1932",https://doi.org/10.1021/acs.cgd.6b01876,Adiabatic Calorimetry / After cr II --> cr I transition
412,363.8,212.06,,,"Cryst. Growth Des. 2017, 17, 1918-1932",https://doi.org/10.1021/acs.cgd.6b01876,Adiabatic Calorimetry / After cr II --> cr I transition
413,364.39,212.07,,,"Cryst. Growth Des. 2017, 17, 1918-1932",https://doi.org/10.1021/acs.cgd.6b01876,Adiabatic Calorimetry / After cr II --> cr I transition
414,364.97,212.66,,,"Cryst. Growth Des. 2017, 17, 1918-1932",https://doi.org/10.1021/acs.cgd.6b01876,Adiabatic Calorimetry / After cr II --> cr I transition
415,365.55,213.42,,,"Cryst. Growth Des. 2017, 17, 1918-1932",https://doi.org/10.1021/acs.cgd.6b01876,Adiabatic Calorimetry / After cr II --> cr I transition
416,366.12,213.51,,,"Cryst. Growth Des. 2017, 17, 1918-1932",https://doi.org/10.1021/acs.cgd.6b01876,Adiabatic Calorimetry / After cr II --> cr I transition
417,366.69,213.74,,,"Cryst. Growth Des. 2017, 17, 1918-1932",https://doi.org/10.1021/acs.cgd.6b01876,Adiabatic Calorimetry / After cr II --> cr I transition
418,367.25,214.12,,,"Cryst. Growth Des. 2017, 17, 1918-1932",https://doi.org/10.1021/acs.cgd.6b01876,Adiabatic Calorimetry / After cr II --> cr I transition
419,367.8,214.83,,,"Cryst. Growth Des. 2017, 17, 1918-1932",https://doi.org/10.1021/acs.cgd.6b01876,Adiabatic Calorimetry / After cr II --> cr I transition
420,368.34,214.51,,,"Cryst. Growth Des. 2017, 17, 1918-1932",https://doi.org/10.1021/acs.cgd.6b01876,Adiabatic Calorimetry / After cr II --> cr I transition
421,368.88,214.84,,,"Cryst. Growth Des. 2017, 17, 1918-1932",https://doi.org/10.1021/acs.cgd.6b01876,Adiabatic Calorimetry / After cr II --> cr I transition
422,368.64,214.97,,,"Cryst. Growth Des. 2017, 17, 1918-1932",https://doi.org/10.1021/acs.cgd.6b01876,Adiabatic Calorimetry / After cr II --> cr I transition
423,369.18,215.97,,,"Cryst. Growth Des. 2017, 17, 1918-1932",https://doi.org/10.1021/acs.cgd.6b01876,Adiabatic Calorimetry / After cr II --> cr I transition
424,369.71,216.2,,,"Cryst. Growth Des. 2017, 17, 1918-1932",https://doi.org/10.1021/acs.cgd.6b01876,Adiabatic Calorimetry / After cr II --> cr I transition
425,370.23,216.07,,,"Cryst. Growth Des. 2017, 17, 1918-1932",https://doi.org/10.1021/acs.cgd.6b01876,Adiabatic Calorimetry / After cr II --> cr I transition
426,370.75,217.03,,,"Cryst. Growth Des. 2017, 17, 1918-1932",https://doi.org/10.1021/acs.cgd.6b01876,Adiabatic Calorimetry / After cr II --> cr I transition
427,371.26,217.76,,,"Cryst. Growth Des. 2017, 17, 1918-1932",https://doi.org/10.1021/acs.cgd.6b01876,Adiabatic Calorimetry / After cr II --> cr I transition
428,371.77,217.97,,,"Cryst. Growth Des. 2017, 17, 1918-1932",https://doi.org/10.1021/acs.cgd.6b01876,Adiabatic Calorimetry / After cr II --> cr I transition
429,372.27,218.39,,,"Cryst. Growth Des. 2017, 17, 1918-1932",https://doi.org/10.1021/acs.cgd.6b01876,Adiabatic Calorimetry / After cr II --> cr I transition
430,372.76,219.19,,,"Cryst. Growth Des. 2017, 17, 1918-1932",https://doi.org/10.1021/acs.cgd.6b01876,Adiabatic Calorimetry / After cr II --> cr I transition
431,373.25,219.82,,,"Cryst. Growth Des. 2017, 17, 1918-1932",https://doi.org/10.1021/acs.cgd.6b01876,Adiabatic Calorimetry / After cr II --> cr I transition
