Repository: ccdc-opensource/collaboration-bestcsp-experimental-data

# collaboration-bestcsp-experimental-data

Sharing of experimental data for validating computational methods as part of the BEST-CSP project,
see <https://www.cost.eu/actions/CA22107> and <https://best-csp.eu/>

This repository contains individual folders for each of the compounds considered in this Action,
and an example "System_template" to illustrate the format.

Within each folder are .csv files for each polymorph, for standardised recording of data.
Keeping the experimental data to a standard format will aid in the statistical treatment of results,
and csv files are machine readable, facilitating plotting and tabulating the data.

There is also a Python script in the top directory for calculating consensus means from data generated in different labs called stats.py.
The script requires the modules statsmodels and matplotlib; it may be simpler to make a conda environment and install those modules,
but I have included environment.yaml as a snapshot for the pictures used in the Paris meeting (20/06/2024).

## Filling in CSV files

In writing the csv files, please consider the following guidance.
Each line can contain either a single data point, or the mean value and standard deviation of several data points from the same experiment/lab.
For repeated-measurement summaries, `Std` must be one sample standard deviation, not the standard error of the mean.
If you calculate it yourself, make sure to use the formula for sample standard deviation, with n-1 in the denominator.
In literature, other kinds of error bars are often used, and it is important that you try to figure out what kind of error bar it is.
Record the uncertainty type in the comments. For a single fitted or measured value, a reported one-sigma standard uncertainty
may also be stored in `Std` for weighting; this is not a sample SD estimated from one observation.
If a literature paper does not specify the uncertainty type, treating its error bar as one standard deviation is an explicit,
unverified assumption. Expanded uncertainties and confidence intervals require an appropriate conversion before entry.
All data we have should be entered into the CSV. Outliers and questionable data should also be included for the sake of transparancy and completeness.
We then exclude such data by commenting out lines, and adding a statement about why that data point was rejected.
It is important that the entered data can be traced back to its origin. For literature, DOI or other reference that makes it possible
to find the study should be added.

What the Python script does:
A single summarized row with `Std` enters as one laboratory/source effect.
For raw-only data from one name, at least two observations are merged into a mean and sample SD.
Single values without `Std` from at least two distinct names are pooled into one "Literature data" effect,
using the standard error of that independent pool's mean. An isolated raw value without a supplied uncertainty
cannot enter the metaanalysis. Multiple summarized rows, or a mixture of raw and summarized rows,
under the same name stop the analysis: their overlap and dependence must be resolved rather than
silently dropping observations or treating repeated summaries as independent effects.

### Statistical assumptions and uncertainty

The working model distinguishes dependence within a laboratory from
independence between laboratories:

- A supplied repeated-measurement `Std` gives the working variance `Std**2`,
  without division by `N`. Raw repeats from one name give
  `np.var(values, ddof=1)`, also without division by the group size.
  This deliberately uses repeatability as a laboratory-level uncertainty;
  repeated measurements do not automatically increase precision.
- A pool of `M` single values from distinct, independent laboratories gives
  `np.var(values, ddof=1) / M`, the estimated variance of the pool's mean.
  At least two independent values are needed. Repeated rows from one name
  are grouped as laboratory repeats first and never counted as independent
  contributions to this pool.

`ddof=1` specifies the conventional sample-variance definition with denominator
`N-1`; it does not correct for correlation between repeated measurements.

For independent, identically distributed within-lab measurements, the
sampling variance of a laboratory mean would normally be `Std**2 / N`.
That formula is deliberately not used for within-lab repeats here.
`statsmodels` normally expects the sampling variance of each effect; the
SD-based laboratory inputs are an intentional substitution of working
uncertainties. Avoiding the automatic reduction by `sqrt(N)` is intended to
be conservative about repeated measurements. Sample SD measures repeatability
and need not capture a shared calibration bias or other systematic errors,
so this choice does not guarantee coverage or an upper uncertainty bound.

`N` records a summary's measurement count where known; grouping counts
reported rows, not the sum of their `N` values.

File: 4-Hydroxyacetophenone/CrystalStructure_HAP_Form_I - beta.csv
Identifier, Property              , Value (deg),"		 Std"," 	N",    Name,    Reference    ,"	              Comment"
1, Lattice param beta @ 168 K,94.248,0.018,,Form I,HACTPH12,Space Group P21/c
2, Lattice param beta @ 298 K,95.02,0.03,,Form I,HACTPH14,Space Group P21/c
3, Lattice param beta @ 150 K,94.2976,0.0016,,Form I,HACTPH16,Space Group P21/c
4, Lattice param beta @ 40 K,94.307,0.01,,Form I,HACTPH17,Space Group P21/c
5, Lattice param beta @ 296 K,94.967,0.003,,Form I,HACTPH22,Space Group P21/c
6, Lattice param beta @ 200 K,94.449,0.004,,Form I,HACTPH23,Space Group P21/c
7, Lattice param beta @123 K,94.313,0.003,,Form I,HACTPH24,Space Group P21/c
8, Lattice param beta @ 100 K,94.276,0.003,,Form I,HACTPH26,Space Group P21/c
9, Lattice param beta @ 150 K,94.325,0.004,,Form I,HACTPH27,Space Group P21/c
10, Lattice param beta @ 113.2 K,94.278,0.005,,Form I,HACTPH31,Space Group P21/c

File: 4-Hydroxyacetophenone/CrystalStructure_HAP_Form_I.csv
Identifier, Property              , a /Angstrom,"		 Std", b /Angstrom,"		 Std", c /Angstrom,"		 Std",alfa,Std,Beta,Std,gama,Std," 	N",    Name,    Reference    ,"	              Comment"
1,Unit Cell @ 168 K,7.538,0.002,8.380,0.002,10.923,0.003,90,,94.248,0.018,90,,,Form I,HACTPH12,Space Group P21/c
2,Unit Cell @ 298 K,7.7200,0.0015,8.3600,0.0017,11.280,0.002,90,,95.02,0.03,90,,,Form I,HACTPH14,Space Group P21/c
3,Unit Cell @ 150 K,7.5625,0.0008,8.3904,0.0008,10.9758,0.0011,90,,94.2976,0.0016,90,,,Form I,HACTPH16,Space Group P21/c
4,Unit Cell @ 40 K,7.4606,0.0008,8.4594,0.0008,10.8314,0.0010,90,,94.307,0.010,90,,,Form I,HACTPH17,Space Group P21/c
5,Unit Cell @ 296 K,7.6862,0.0003,8.2977,0.0003,11.2380,0.0003,90,,94.967,0.003,90,,,Form I,HACTPH22,Space Group P21/c
6,Unit Cell @ 200 K,7.5970,0.0004,8.3514,0.0003,11.0464,0.0005,90,,94.449,0.004,90,,,Form I,HACTPH23,Space Group P21/c
7,Unit Cell @123 K,7.5348,0.0002,8.4089,0.0002,10.9417,0.0003,90,,94.313,0.003,90,,,Form I,HACTPH24,Space Group P21/c
8,Unit Cell @ 100 K,7.5135,0.0003,8.4180,0.0003,10.9142,0.0004,90,,94.276,0.003,90,,,Form I,HACTPH26,Space Group P21/c
9,Unit Cell @ 150 K,7.5558,0.0004,8.3783,0.0003,10.9642,0.0004,90,,94.325,0.004,90,,,Form I,HACTPH27,Space Group P21/c
10,Unit Cell @ 113.2 K,7.5344,0.0005,8.3710,0.0003,10.9422,0.0007,90,,94.278,0.005,90,,,Form I,HACTPH31,Space Group P21/c

File: 4-Hydroxyacetophenone/CrystalStructure_HAP_Form_II.csv
Identifier, Property              , a /Angstrom,"		 Std", b /Angstrom,"		 Std", c /Angstrom,"		 Std",alfa,Std,Beta,Std,gama,Std," 	N",    Name,    Reference    ,"	              Comment"
1,Unit Cell @ 295 K,9.48,,24.15,,6.09,,90,,90,,90,,,Form II,HACTPH10,Space Group P212121
2,Unit Cell @ 150 K,6.1886,0.0004,9.0710,0.0006,24.526,0.0015,90,,90,,90,,,Form II,HACTPH11,Space Group P212121
3,Unit Cell @ 168 K,6.1554,0.0017,9.108,0.003,24.445,0.006,90,,90,,90,,,Form II,HACTPH14,Space Group P212121
4,Unit Cell @ 298 K,6.1097,0.0011,9.5293,0.0014,24.313,0.0040,90,,90,,90,,,Form II,HACTPH15,Space Group P212121
5,Unit Cell @ 100 K,6.18,0.02,9.02,0.03,24.506,0.014,90,,90,,90,,,Form II,HACTPH18,Space Group P212121
6,Unit Cell @ 300 K,6.1209,0.0003,9.5402,0.0007,24.3716,0.0014,90,,90,,90,,,Form II,HACTPH19,Space Group P212121
7,Unit Cell @ 200 K,6.1726,0.0002,9.1852,0.0005,24.5341,0.0011,90,,90,,90,,,Form II,HACTPH20,Space Group P212121
8,Unit Cell @ 123 K,6.1941,0.0002,9.0076,0.0003,24.5696,0.0007,90,,90,,90,,,Form II,HACTPH21,Space Group P212121
9,Unit Cell @ 150 K,6.1885,0.0002,9.0432,0.0004,24.5942,0.0009,90,,90,,90,,,Form II,HACTPH25,Space Group P212121
10,Unit Cell @ 330 K,6.1258,0.0003,9.5796,0.0008,24.410,0.002,90,,90,,90,,,Form II,HACTPH28,Space Group P212121
11,Unit Cell @ 100 K,30.9019,0.0006,24.4840,0.0005,9.0146,0.0002,90,,90,,90,,,Form II,HACTPH29,Space Group P212121
12,Unit Cell @ 100 K,6.1799,0.0013,9.0155,0.0002,24.4848,0.0006,90,,90,,90,,,Form II,HACTPH30,Space Group P212121
13,Unit Cell @ 113.2 K,6.2026,0.0003,9.0416,0.0005,24.6096,0.0012,90,,90,,90,,,Form II,HACTPH32,Space Group P212121
14,Unit Cell @ 298 K,9.5410,0.002,24.3400,0.03,6.132,0.0020,90,,90,,90,,,Form II,HACTPH33,Space Group P212121

File: 4-Hydroxyacetophenone/FTIR-DRIFT_HAP_Form_I.csv
Identifier, Property    , Value (cm-1),"		 Std"," 	N",    Name,    Reference    ,"	              Comment",,,,
1,Wavenumber,418,,,"J. Mol. Struct. 2014, 1078, 181-187",https://doi.org/10.1016/j.molstruc.2013.11.050,"gCCC (ring, op def.)",,,,
2,Wavenumber,490,,,"J. Mol. Struct. 2014, 1078, 181-187",https://doi.org/10.1016/j.molstruc.2013.11.050,dCCC,,,"J. Mol. Struct. 2014, 1078, 181-187",https://doi.org/10.1016/j.molstruc.2013.11.050
3,Wavenumber,498,,,"J. Mol. Struct. 2014, 1078, 181-187",https://doi.org/10.1016/j.molstruc.2013.11.050,gOCC (op def.),,,,
4,Wavenumber,569,,,"J. Mol. Struct. 2014, 1078, 181-187",https://doi.org/10.1016/j.molstruc.2013.11.050,dO=CC (ip def.),,,,
5,Wavenumber,590,,,"J. Mol. Struct. 2014, 1078, 181-187",https://doi.org/10.1016/j.molstruc.2013.11.050,"gO=CCC(ring, op def), tCH3",,,,
6,Wavenumber,637,,,"J. Mol. Struct. 2014, 1078, 181-187",https://doi.org/10.1016/j.molstruc.2013.11.050,"dCC (ring, ip def.)",,,,
7,Wavenumber,668,,,"J. Mol. Struct. 2014, 1078, 181-187",https://doi.org/10.1016/j.molstruc.2013.11.050,"gCOH (op def.), nCC",,,,
8,Wavenumber,690,,,"J. Mol. Struct. 2014, 1078, 181-187",https://doi.org/10.1016/j.molstruc.2013.11.050,"gCOH (op def.), nCC",,,,
9,Wavenumber,727,,,"J. Mol. Struct. 2014, 1078, 181-187",https://doi.org/10.1016/j.molstruc.2013.11.050,"gHCCC (ring, op def.)",,,,
10,Wavenumber,817,,,"J. Mol. Struct. 2014, 1078, 181-187",https://doi.org/10.1016/j.molstruc.2013.11.050,nC…C(ring),,,,
11,Wavenumber,849,,,"J. Mol. Struct. 2014, 1078, 181-187",https://doi.org/10.1016/j.molstruc.2013.11.050,gHCCC (ring)(op def.),,,,
12,Wavenumber,963,,,"J. Mol. Struct. 2014, 1078, 181-187",https://doi.org/10.1016/j.molstruc.2013.11.050,rCH3,,,,
13,Wavenumber,1005,,,"J. Mol. Struct. 2014, 1078, 181-187",https://doi.org/10.1016/j.molstruc.2013.11.050,gHCCC (ring)(op def.),,,,
14,Wavenumber,1022,,,"J. Mol. Struct. 2014, 1078, 181-187",https://doi.org/10.1016/j.molstruc.2013.11.050,tCH3,,,,
15,Wavenumber,1075,,,"J. Mol. Struct. 2014, 1078, 181-187",https://doi.org/10.1016/j.molstruc.2013.11.050,nC-C,,,,
16,Wavenumber,1108,,,"J. Mol. Struct. 2014, 1078, 181-187",https://doi.org/10.1016/j.molstruc.2013.11.050,"dHCC (ring, ip def.)",,,,
17,Wavenumber,1167,,,"J. Mol. Struct. 2014, 1078, 181-187",https://doi.org/10.1016/j.molstruc.2013.11.050,"nCC, nC…C(ring)",,,,
18,Wavenumber,1219,,,"J. Mol. Struct. 2014, 1078, 181-187",https://doi.org/10.1016/j.molstruc.2013.11.050,"dHOC (ip def.), dHCC (ring, ip def.)",,,,
19,Wavenumber,1260,,,"J. Mol. Struct. 2014, 1078, 181-187",https://doi.org/10.1016/j.molstruc.2013.11.050,nC-O (phenol),,,,
20,Wavenumber,1279,,,"J. Mol. Struct. 2014, 1078, 181-187",https://doi.org/10.1016/j.molstruc.2013.11.050,nC-O (phenol),,,,
21,Wavenumber,1302,,,"J. Mol. Struct. 2014, 1078, 181-187",https://doi.org/10.1016/j.molstruc.2013.11.050,dHC (ring),,,,
22,Wavenumber,1357,,,"J. Mol. Struct. 2014, 1078, 181-187",https://doi.org/10.1016/j.molstruc.2013.11.050,dsCH3,,,,
23,Wavenumber,1427,,,"J. Mol. Struct. 2014, 1078, 181-187",https://doi.org/10.1016/j.molstruc.2013.11.050,dasCH3,,,,
24,Wavenumber,1444,,,"J. Mol. Struct. 2014, 1078, 181-187",https://doi.org/10.1016/j.molstruc.2013.11.050,nC…C(ring),,,,
25,Wavenumber,1513,,,"J. Mol. Struct. 2014, 1078, 181-187",https://doi.org/10.1016/j.molstruc.2013.11.050,dHC (ring),,,,
26,Wavenumber,1577,,,"J. Mol. Struct. 2014, 1078, 181-187",https://doi.org/10.1016/j.molstruc.2013.11.050,nC…C (ring),,,,
27,Wavenumber,1602,,,"J. Mol. Struct. 2014, 1078, 181-187",https://doi.org/10.1016/j.molstruc.2013.11.050,nC…C (ring),,,,
28,Wavenumber,1661,,,"J. Mol. Struct. 2014, 1078, 181-187",https://doi.org/10.1016/j.molstruc.2013.11.050,nC=O,,,,
29,Wavenumber,1800,,,"J. Mol. Struct. 2014, 1078, 181-187",https://doi.org/10.1016/j.molstruc.2013.11.050,"overtones, combinations",,,,
30,Wavenumber,2801,,,"J. Mol. Struct. 2014, 1078, 181-187",https://doi.org/10.1016/j.molstruc.2013.11.050,"overtones, combinations",,,,
31,Wavenumber,2799,,,"J. Mol. Struct. 2014, 1078, 181-187",https://doi.org/10.1016/j.molstruc.2013.11.050,nsCH3,,,,
32,Wavenumber,2997,,,"J. Mol. Struct. 2014, 1078, 181-187",https://doi.org/10.1016/j.molstruc.2013.11.050,nasCH3,,,,
33,Wavenumber,3045,,,"J. Mol. Struct. 2014, 1078, 181-187",https://doi.org/10.1016/j.molstruc.2013.11.050,nasCH3,,,,
34,Wavenumber,3071,,,"J. Mol. Struct. 2014, 1078, 181-187",https://doi.org/10.1016/j.molstruc.2013.11.050,nCH (ring),,,,
35,Wavenumber,3214,,,"J. Mol. Struct. 2014, 1078, 181-187",https://doi.org/10.1016/j.molstruc.2013.11.050,nCH (ring),,,,
36,Wavenumber,3308,,,"J. Mol. Struct. 2014, 1078, 181-187",https://doi.org/10.1016/j.molstruc.2013.11.050,nOH,,,,
