Repository: ccdc-opensource/collaboration-bestcsp-experimental-data

# collaboration-bestcsp-experimental-data

Sharing of experimental data for validating computational methods as part of the BEST-CSP project,
see <https://www.cost.eu/actions/CA22107> and <https://best-csp.eu/>

This repository contains individual folders for each of the compounds considered in this Action,
and an example "System_template" to illustrate the format.

Within each folder are .csv files for each polymorph, for standardised recording of data.
Keeping the experimental data to a standard format will aid in the statistical treatment of results,
and csv files are machine readable, facilitating plotting and tabulating the data.

There is also a Python script in the top directory for calculating consensus means from data generated in different labs called stats.py.
The script requires the modules statsmodels and matplotlib; it may be simpler to make a conda environment and install those modules,
but I have included environment.yaml as a snapshot for the pictures used in the Paris meeting (20/06/2024).

## Filling in CSV files

In writing the csv files, please consider the following guidance.
Each line can contain either a single data point, or the mean value and standard deviation of several data points from the same experiment/lab.
For repeated-measurement summaries, `Std` must be one sample standard deviation, not the standard error of the mean.
If you calculate it yourself, make sure to use the formula for sample standard deviation, with n-1 in the denominator.
In literature, other kinds of error bars are often used, and it is important that you try to figure out what kind of error bar it is.
Record the uncertainty type in the comments. For a single fitted or measured value, a reported one-sigma standard uncertainty
may also be stored in `Std` for weighting; this is not a sample SD estimated from one observation.
If a literature paper does not specify the uncertainty type, treating its error bar as one standard deviation is an explicit,
unverified assumption. Expanded uncertainties and confidence intervals require an appropriate conversion before entry.
All data we have should be entered into the CSV. Outliers and questionable data should also be included for the sake of transparancy and completeness.
We then exclude such data by commenting out lines, and adding a statement about why that data point was rejected.
It is important that the entered data can be traced back to its origin. For literature, DOI or other reference that makes it possible
to find the study should be added.

What the Python script does:
A single summarized row with `Std` enters as one laboratory/source effect.
For raw-only data from one name, at least two observations are merged into a mean and sample SD.
Single values without `Std` from at least two distinct names are pooled into one "Literature data" effect,
using the standard error of that independent pool's mean. An isolated raw value without a supplied uncertainty
cannot enter the metaanalysis. Multiple summarized rows, or a mixture of raw and summarized rows,
under the same name stop the analysis: their overlap and dependence must be resolved rather than
silently dropping observations or treating repeated summaries as independent effects.

### Statistical assumptions and uncertainty

The working model distinguishes dependence within a laboratory from
independence between laboratories:

- A supplied repeated-measurement `Std` gives the working variance `Std**2`,
  without division by `N`. Raw repeats from one name give
  `np.var(values, ddof=1)`, also without division by the group size.
  This deliberately uses repeatability as a laboratory-level uncertainty;
  repeated measurements do not automatically increase precision.
- A pool of `M` single values from distinct, independent laboratories gives
  `np.var(values, ddof=1) / M`, the estimated variance of the pool's mean.
  At least two independent values are needed. Repeated rows from one name
  are grouped as laboratory repeats first and never counted as independent
  contributions to this pool.

`ddof=1` specifies the conventional sample-variance definition with denominator
`N-1`; it does not correct for correlation between repeated measurements.

For independent, identically distributed within-lab measurements, the
sampling variance of a laboratory mean would normally be `Std**2 / N`.

# Format

Template file for recording Enthalpy of Formation Experimental data. The file (csv) contains several columns:

## Identifer

A persistent identifier so that users can discuss individual results

## Form (REFCODE)

It is expected that this column will contain the common name of the polymorphic form, and if applicable, the CSD Refcode

## Temperature (K)

In Kelvin

## Value (kJ/mol)

Enthalpy of Fusion, in kJ/mol

## Comments

Anything the contributor considers pertinent to the reported value (pressure, ambient conditions etc.); please avoid commas and quote marks!

File: Benzophenone/Enthalpy_of_fusion/Monoclinic_beta.csv
Identifier,Form (REFCODE),Melting Onset Temperature (K),Value (kJ/mol),Comments,Reference/Author
1,Monoclinic or Beta (BPHENO03),299.04,13.8,,M_Dudek_2024.1
2,Monoclinic or Beta (BPHENO03),299.08,13.8,,M_Dudek_2024.1
3,Monoclinic or Beta (BPHENO03),299.18,14.3,,M_Dudek_2024.1
4,Monoclinic or Beta (BPHENO03),299.02,14.2,,M_Dudek_2024.1
5,Monoclinic or Beta (BPHENO03),299.29,13.8,,M_Dudek_2024.1
6,Monoclinic or Beta (BPHENO03),299.32,14.1,,M_Dudek_2024.1
7,Monoclinic or Beta (BPHENO03),299.25,13.8,,https://doi.org/10.1515/zpch-1932-16103
8,Monoclinic or Beta (BPHENO03),298.3,14.5,error of 0.3,https://doi.org/10.1021/acs.jced.6b00523
9,Monoclinic or Beta (BPHENO03),298.25,15.1,error of 0.09 for temp and 0.1 for enthalpy,https://doi.org/10.1038/s41598-023-38985-y
Benchmark value,Monoclinic or Beta (BPHENO03),298.97,14.156,STDEV.P 0.385 for temp and 0.414 for Enthalpy,

File: Benzophenone/Enthalpy_of_fusion/Orthorhombic_alpha.csv
Identifier,Form (REFCODE),Melting Onset Temperature (K),Value (kJ/mol),Comments,Reference/Author
1,Orthorhombic or alpha (BPHENO19),321.55,18.59028844,,B_SPINGLER_2024.1
2,Orthorhombic or alpha (BPHENO19),321.55,18.90188806,,B_SPINGLER_2024.1
3,Orthorhombic or alpha (BPHENO19),321.62,18.93833246,,B_SPINGLER_2024.1
4,Orthorhombic or alpha (BPHENO19),321.51,18.2495333,,B_SPINGLER_2024.1
5,Orthorhombic or alpha (BPHENO19),321.51,18.23859998,,B_SPINGLER_2024.1
6,Orthorhombic or alpha (BPHENO19),321.52,18.3041999,,B_SPINGLER_2024.1
7,Orthorhombic or alpha (BPHENO19),321.39,18.23495554,,B_SPINGLER_2024.1
8,Orthorhombic or alpha (BPHENO19),321.42,18.41535532,,B_SPINGLER_2024.1
9,Orthorhombic or alpha (BPHENO19),321.42,17.9306448,,B_SPINGLER_2024.1
10,Orthorhombic or alpha (BPHENO19),321.7,18.4,,M_ Dudek_2024.1
11,Orthorhombic or alpha (BPHENO19),321.84,18.4,,M_ Dudek_2024.1
12,Orthorhombic or alpha (BPHENO19),321.6,18.4,,M_ Dudek_2024.1
13,Orthorhombic or alpha (BPHENO19),321.39,18.3,,M_ Dudek_2024.1
14,Orthorhombic or alpha (BPHENO19),321.47,18.3,,M_ Dudek_2024.1
15,Orthorhombic or alpha (BPHENO19),321.55,18.3,,M_ Dudek_2024.1
16,Orthorhombic or alpha (BPHENO19),321.3,18.4,,M_ Dudek_2024.1
17,Orthorhombic or alpha (BPHENO19),321.31,18.3,,M_ Dudek_2024.1
18,Orthorhombic or alpha (BPHENO19),321.39,18.3,,M_ Dudek_2024.1
19,Orthorhombic or alpha (BPHENO19),321.74,18.2,,M_ Dudek_2024.1
20,Orthorhombic or alpha (BPHENO19),321.72,18.4,,M_ Dudek_2024.1
21,Orthorhombic or alpha (BPHENO19),321.93,18.2,,M_ Dudek_2024.1
22,Orthorhombic or alpha (BPHENO19),321.35,19.3,m = 13.6 mg,Kristof Vanhecke (Gent)
23,Orthorhombic or alpha (BPHENO19),319.95,19.3,Their comment: Since there was no detailed instructions; I did two measurements (5 deg/min and 10 deg/min heating rates) under the dynamic nitrogen stream (50 ml/min). Measurements were performed on a TA instrument (DSC25) using standard type of TA aluminium crucibles (pan+lid),Mirta Rubcic/Josip Pozar (University of Zagreb) 
24,Orthorhombic or alpha (BPHENO19),320.25,19.3,,Mirta Rubcic/Josip Pozar (University of Zagreb) 
25,Orthorhombic or alpha (BPHENO19),320.35,18.5,,Marta Dudek (Polish Academy of Sciences)
26,Orthorhombic or alpha (BPHENO19),321.05,19.6,m = 3.72 mg,Michela Romanini (Barcelona) 
27,Orthorhombic or alpha (BPHENO19),319.85,18.2,,Agris Berzins / Kristine Krikle (Latvia)
28,Orthorhombic or alpha (BPHENO19),321.25,18.4,,Doris Braun (University of Innsbruck)
29,Orthorhombic or alpha (BPHENO19),321.15,18.2,,Doris Braun (University of Innsbruck)
30,Orthorhombic or alpha (BPHENO19),321.35,18.6,,10.1021/acs.jced.6b00523
Benchmark Value,Orthorhombic or alpha (BPHENO19),,,,
