Repository: ccdc-opensource/collaboration-bestcsp-experimental-data

# collaboration-bestcsp-experimental-data

Sharing of experimental data for validating computational methods as part of the BEST-CSP project,
see <https://www.cost.eu/actions/CA22107> and <https://best-csp.eu/>

This repository contains individual folders for each of the compounds considered in this Action,
and an example "System_template" to illustrate the format.

Within each folder are .csv files for each polymorph, for standardised recording of data.
Keeping the experimental data to a standard format will aid in the statistical treatment of results,
and csv files are machine readable, facilitating plotting and tabulating the data.

There is also a Python script in the top directory for calculating consensus means from data generated in different labs called stats.py.
The script requires the modules statsmodels and matplotlib; it may be simpler to make a conda environment and install those modules,
but I have included environment.yaml as a snapshot for the pictures used in the Paris meeting (20/06/2024).

## Filling in CSV files

In writing the csv files, please consider the following guidance.
Each line can contain either a single data point, or the mean value and standard deviation of several data points from the same experiment/lab.
For repeated-measurement summaries, `Std` must be one sample standard deviation, not the standard error of the mean.
If you calculate it yourself, make sure to use the formula for sample standard deviation, with n-1 in the denominator.
In literature, other kinds of error bars are often used, and it is important that you try to figure out what kind of error bar it is.
Record the uncertainty type in the comments. For a single fitted or measured value, a reported one-sigma standard uncertainty
may also be stored in `Std` for weighting; this is not a sample SD estimated from one observation.
If a literature paper does not specify the uncertainty type, treating its error bar as one standard deviation is an explicit,
unverified assumption. Expanded uncertainties and confidence intervals require an appropriate conversion before entry.
All data we have should be entered into the CSV. Outliers and questionable data should also be included for the sake of transparancy and completeness.
We then exclude such data by commenting out lines, and adding a statement about why that data point was rejected.
It is important that the entered data can be traced back to its origin. For literature, DOI or other reference that makes it possible
to find the study should be added.

What the Python script does:
A single summarized row with `Std` enters as one laboratory/source effect.
For raw-only data from one name, at least two observations are merged into a mean and sample SD.
Single values without `Std` from at least two distinct names are pooled into one "Literature data" effect,
using the standard error of that independent pool's mean. An isolated raw value without a supplied uncertainty
cannot enter the metaanalysis. Multiple summarized rows, or a mixture of raw and summarized rows,
under the same name stop the analysis: their overlap and dependence must be resolved rather than
silently dropping observations or treating repeated summaries as independent effects.

### Statistical assumptions and uncertainty

The working model distinguishes dependence within a laboratory from
independence between laboratories:

- A supplied repeated-measurement `Std` gives the working variance `Std**2`,
  without division by `N`. Raw repeats from one name give
  `np.var(values, ddof=1)`, also without division by the group size.
  This deliberately uses repeatability as a laboratory-level uncertainty;
  repeated measurements do not automatically increase precision.
- A pool of `M` single values from distinct, independent laboratories gives
  `np.var(values, ddof=1) / M`, the estimated variance of the pool's mean.
  At least two independent values are needed. Repeated rows from one name
  are grouped as laboratory repeats first and never counted as independent
  contributions to this pool.

`ddof=1` specifies the conventional sample-variance definition with denominator
`N-1`; it does not correct for correlation between repeated measurements.

For independent, identically distributed within-lab measurements, the
sampling variance of a laboratory mean would normally be `Std**2 / N`.
That formula is deliberately not used for within-lab repeats here.
`statsmodels` normally expects the sampling variance of each effect; the
SD-based laboratory inputs are an intentional substitution of working
uncertainties. Avoiding the automatic reduction by `sqrt(N)` is intended to
be conservative about repeated measurements. Sample SD measures repeatability
and need not capture a shared calibration bias or other systematic errors,
so this choice does not guarantee coverage or an upper uncertainty bound.

# System Template

This is the folder for recording physcal property data for the Benzophenone system.

File: Benzophenone/Alpha_lattice_150K.csv
BPHENO19,,,,,,,
Identifier, Property              , Value (Angstrom^3),		 Std, 	N,    Name,    Reference    ,	              Comment
1         , Unit cell volume @150K,  971.3 ,  0.4  ,     ,   Hoser1,    e-mail 27 Aug 2024,   
2         , Unit cell volume @150K,   967.0 ,  0.2 ,     ,   Hoser2,    e-mail 27 Aug 2024,
3         , Unit cell volume @150K,   964.0 ,  0.8  ,     ,   Hoser3,    e-mail 27 Aug 2024,
4         , Unit cell volume @150K,  964.873  ,  0.017  ,     ,   Hoser4,    e-mail 27 Aug 2024,
5         , Unit cell volume @150K,   964.891 ,  0.017 ,     ,   Hoser5,    e-mail 27 Aug 2024,
6         , Unit cell volume @150K,   964.172,  0.017 ,     ,   Hoser6,    e-mail 27 Aug 2024,
7         , Unit cell volume @150K,  964.78 ,  0.03 ,     ,   Hoser7,    e-mail 27 Aug 2024,
8         , Unit cell volume @150K,  962.67  ,  0.06  ,     ,   Hoser8,    e-mail 27 Aug 2024,
9         , Unit cell volume @150K,  964.068 ,  0.011 ,     ,   Hoser9,    e-mail 27 Aug 2024,
10        , Unit cell volume @150K,   964 ,  0.13  ,     ,   Hoser10,    e-mail 27 Aug 2024,

File: Benzophenone/Alpha_lattice_RT.csv
BPHENO19,,,,,,,
Identifier, Property              , Value (Angstrom^3),		 Std, 	N,    Name,    Reference    ,	              Comment
1         , Unit cell volume @293K,  996.8,  0.5  ,     ,   Hoser1,    e-mail 27 Aug 2024,   
2         , Unit cell volume @293K,   996.57 ,  0.06 ,     ,   Hoser2,    e-mail 27 Aug 2024,
3         , Unit cell volume @293K,   994.39 ,  0.04  ,     ,   Hoser3,    e-mail 27 Aug 2024,
4         , Unit cell volume @293K,   996.9 ,  0.04  ,     ,   Hoser4,    e-mail 27 Aug 2024,
5         , Unit cell volume @293K,   995.482 , 0.018  ,     ,   Hoser5,    e-mail 27 Aug 2024,
6         , Unit cell volume @293K,   992.27,  0.15 ,     ,   Hoser6,    e-mail 27 Aug 2024,
7         , Unit cell volume @293K,   994.32,  0.04 ,     ,   Hoser7,    e-mail 27 Aug 2024,
8         , Unit cell volume @293K,    994.27,  0.05  ,     ,   Hoser8,    e-mail 27 Aug 2024,
9         , Unit cell volume @293K,   994.537,  0.018 ,     ,   Hoser9,    e-mail 27 Aug 2024,
10        , Unit cell volume @293K,   958.94 ,  0.07  ,     ,   Hoser10,    e-mail 27 Aug 2024,
11        , Unit cell volume @293K,   988.59, 0.14,        , Hoser11,    e-mail 27 Aug 2024,
12        , Unit cell volume @293K,   995.4, 0.3,          , Hoser12,    e-mail 27 Aug 2024,

File: Benzophenone/Alpha_lattice_a_150K.csv
BPHENO19,,,,,,,
Identifier, Property              , Value (Angstrom),		 Std, 	N,    Name,    Reference    ,	              Comment
1         , Lattice param a @150K ,  7.8203 ,  0.0015  ,     ,   Hoser1,    e-mail 27 Aug 2024,   
2         , Lattice param a @150K ,   7.8145 ,  0.001  ,     ,   Hoser2,    e-mail 27 Aug 2024,
3         , Lattice param a @150K ,   7.7986  ,  0.0004  ,     ,   Hoser3,    e-mail 27 Aug 2024,
4         , Lattice param a @150K ,   7.7995  ,  0.0001  ,     ,   Hoser4,    e-mail 27 Aug 2024,
5         , Lattice param a @150K ,   7.7999 ,  0.0001 ,     ,   Hoser5,    e-mail 27 Aug 2024,
6         , Lattice param a @150K ,  7.79693 ,  0.00008 ,     ,   Hoser6,    e-mail 27 Aug 2024,
7         , Lattice param a @150K ,  7.80357 ,  0.00018 ,     ,   Hoser7,    e-mail 27 Aug 2024,
8         , Lattice param a @150K ,  7.7945  ,  0.0003  ,     ,   Hoser8,    e-mail 27 Aug 2024,
9         , Lattice param a @150K ,  7.79727 ,  0.00007 ,     ,   Hoser9,    e-mail 27 Aug 2024,
10        , Lattice param a @150K ,   7.8001 ,  0.0008  ,     ,   Hoser10,    e-mail 27 Aug 2024,

File: Benzophenone/Alpha_lattice_a_RT.csv
BPHENO19,,,,,,,
Identifier, Property              , Value (Angstrom),		 Std, 	N,    Name,    Reference    ,	              Comment
1         , Lattice param a @293K ,  7.995 ,0.002,     ,   Hoser1,    e-mail 27 Aug 2024,   
2         , Lattice param a @293K ,   7.9895 ,  0.0003  ,     ,   Hoser2,    e-mail 27 Aug 2024,
3         , Lattice param a @293K ,   7.98442  ,  0.00019 ,     ,   Hoser3,    e-mail 27 Aug 2024,
4         , Lattice param a @293K ,   7.9903  ,  0.0002  ,     ,   Hoser4,    e-mail 27 Aug 2024,
5         , Lattice param a @293K ,   7.9862 ,  0.0001 ,     ,   Hoser5,    e-mail 27 Aug 2024,
6         , Lattice param a @293K ,   7.9799 ,  0.0008 ,     ,   Hoser6,    e-mail 27 Aug 2024,
7         , Lattice param a @293K ,   7.9823 ,  0.0002 ,     ,   Hoser7,    e-mail 27 Aug 2024,
8         , Lattice param a @293K ,  7.9806  ,  0.0002  ,     ,   Hoser8,    e-mail 27 Aug 2024,
9         , Lattice param a @293K ,  7.9804 ,  0.0001 ,     ,   Hoser9,    e-mail 27 Aug 2024,
10        , Lattice param a @293K ,   7.8001 ,  0.0008  ,     ,   Hoser10,    e-mail 27 Aug 2024,
11        , Lattice param a @293K ,   7.7804 ,  0.0003  ,     ,   Hoser11,    e-mail 27 Aug 2024,
12        , Lattice param a @293K ,   7.9646 ,   0.0007 ,     ,   Hoser12,    e-mail 27 Aug 2024,
13        , Lattice param a @293K ,   7.9883 ,  0.0013  ,     ,   Hoser13,    e-mail 27 Aug 2024,

File: Benzophenone/Alpha_lattice_b_150K.csv
BPHENO19,,,,,,,
Identifier, Property              , Value (Angstrom),		 Std, 	N,    Name,    Reference    ,	              Comment
1         , Lattice param b @150K ,  10.274  ,  0.002  ,     ,   Hoser1,    e-mail 27 Aug 2024,   
2         , Lattice param b @150K ,   10.2608 ,  0.0014   ,     ,   Hoser2,    e-mail 27 Aug 2024,
3         , Lattice param b @150K ,  10.2518   ,  0.0005  ,     ,   Hoser3,    e-mail 27 Aug 2024,
4         , Lattice param b @150K ,  10.2547  ,  0.0001  ,     ,   Hoser4,    e-mail 27 Aug 2024,
5         , Lattice param b @150K ,   10.2553 ,  0.0001 ,     ,   Hoser5,    e-mail 27 Aug 2024,
6         , Lattice param b @150K ,  10.25376 ,  0.0001 ,     ,   Hoser6,    e-mail 27 Aug 2024,
7         , Lattice param b @150K ,  10.24901 ,  0.00018 ,     ,   Hoser7,    e-mail 27 Aug 2024,
8         , Lattice param b @150K ,  10.2486  ,  0.0003  ,     ,   Hoser8,    e-mail 27 Aug 2024,
9         , Lattice param b @150K ,  10.25197 ,  0.00007 ,     ,   Hoser9,    e-mail 27 Aug 2024,
10        , Lattice param b @150K ,   10.2493 ,  0.0008  ,     ,   Hoser10,    e-mail 27 Aug 2024,

File: Benzophenone/Alpha_lattice_b_RT.csv
BPHENO19,,,,,,,
Identifier, Property              , Value (Angstrom),		 Std, 	N,    Name,    Reference    ,	              Comment
1         , Lattice param b @293K ,  10.266  ,  0.003  ,     ,   Hoser1,    e-mail 27 Aug 2024,   
2         , Lattice param b @293K ,  10.2849 ,  0.0004   ,     ,   Hoser2,    e-mail 27 Aug 2024,
3         , Lattice param b @293K ,  10.2803   ,  0.0002  ,     ,   Hoser3,    e-mail 27 Aug 2024,
4         , Lattice param b @293K ,  10.2862  ,  0.0002  ,     ,   Hoser4,    e-mail 27 Aug 2024,
5         , Lattice param b @293K ,   10.2851 ,  0.0001 ,     ,   Hoser5,    e-mail 27 Aug 2024,
6         , Lattice param b @293K ,   10.2751,  0.0008 ,     ,   Hoser6,    e-mail 27 Aug 2024,
7         , Lattice param b @293K ,  10.2792 ,  0.0002 ,     ,   Hoser7,    e-mail 27 Aug 2024,
8         , Lattice param b @293K ,   10.2826 ,  0.0003  ,     ,   Hoser8,    e-mail 27 Aug 2024,
9         , Lattice param b @293K ,   10.2828,  0.0001 ,     ,   Hoser9,    e-mail 27 Aug 2024,
10        , Lattice param b @293K ,   10.2355 ,  0.0004  ,     ,   Hoser10,    e-mail 27 Aug 2024,
11        , Lattice param b @293K ,   10.2596 ,  0.0008  ,     ,   Hoser11,    e-mail 27 Aug 2024,
12        , Lattice param b @293K ,   10.2871 ,  0.0015  ,     ,   Hoser12,    e-mail 27 Aug 2024,

File: Benzophenone/Alpha_lattice_c_150K.csv
BPHENO19,,,,,,,
Identifier, Property              , Value (Angstrom),		 Std 	N,    Name,    Reference    ,	              Comment
1         , Lattice param c @150K ,   12.089 ,  0.003  ,     ,   Hoser1,    e-mail 27 Aug 2024,   
2         , Lattice param c @150K ,   12.0598 ,  0.0014   ,     ,   Hoser2,    e-mail 27 Aug 2024,
3         , Lattice param c @150K ,   12.0576  ,  0.0006  ,     ,   Hoser3,    e-mail 27 Aug 2024,
4         , Lattice param c @150K ,   12.0637 ,  0.0001  ,     ,   Hoser4,    e-mail 27 Aug 2024,
5         , Lattice param c @150K ,   12.0626 ,  0.0001 ,     ,   Hoser5,    e-mail 27 Aug 2024,
6         , Lattice param c @150K ,  12.06 ,  0.00013 ,     ,   Hoser6,    e-mail 27 Aug 2024,
7         , Lattice param c @150K ,   12.0629,  0.0002 ,     ,   Hoser7,    e-mail 27 Aug 2024,
8         , Lattice param c @150K ,   12.0511 ,  0.0005  ,     ,   Hoser8,    e-mail 27 Aug 2024,
9         , Lattice param c @150K ,  12.06029 ,  0.00008 ,     ,   Hoser9,    e-mail 27 Aug 2024,
10        , Lattice param c @150K ,   12.0582 ,  0.0009  ,     ,   Hoser10,    e-mail 27 Aug 2024,

File: Benzophenone/Alpha_lattice_c_RT.csv
BPHENO19,,,,,,,
Identifier, Property              , Value (Angstrom),		 Std 	N,    Name,    Reference    ,	              Comment
1         , Lattice param c @293K ,   12.144 ,  0.003  ,     ,   Hoser1,    e-mail 27 Aug 2024,   
2         , Lattice param c @293K ,   12.128 ,  0.0004   ,     ,   Hoser2,    e-mail 27 Aug 2024,
3         , Lattice param c @293K ,   12.1145 ,  0.0002  ,     ,   Hoser3,    e-mail 27 Aug 2024,
4         , Lattice param c @293K ,   12.1292 ,  0.0002  ,     ,   Hoser4,    e-mail 27 Aug 2024,
5         , Lattice param c @293K ,   12.1195 ,  0.0001 ,     ,   Hoser5,    e-mail 27 Aug 2024,
6         , Lattice param c @293K ,   12.1017 ,  0.0008 ,     ,   Hoser6,    e-mail 27 Aug 2024,
7         , Lattice param c @293K ,   12.1182 ,  0.0002 ,     ,   Hoser7,    e-mail 27 Aug 2024,
8         , Lattice param c @293K ,   12.1162 ,  0.0003  ,     ,   Hoser8,    e-mail 27 Aug 2024,
9         , Lattice param c @293K ,   12.1195 ,  0.0001 ,     ,   Hoser9,    e-mail 27 Aug 2024,
10        , Lattice param c @293K ,   12.0415 ,  0.0006  ,     ,   Hoser10,    e-mail 27 Aug 2024,
11        , Lattice param c @293K ,   12.0982 ,  0.0010  ,     ,   Hoser11,    e-mail 27 Aug 2024,
12        , Lattice param c @293K ,   12.1128 ,  0.0017  ,     ,   Hoser12,    e-mail 27 Aug 2024,

File: Benzophenone/Monoclinic_beta_enthalpy_of_fusion.csv
BPHENO03,,,,,,,
Identifier,Property,Value (kJ/mol),"		Std"," 	N",   Name,Reference    ,"	              Comment"
1,         Enthalpy of fusion,13.8,        ,,  Dudek,       M_Dudek_2024.1,
2,         Enthalpy of fusion,13.8,        ,,  Dudek,       M_Dudek_2024.1,
3,         Enthalpy of fusion,14.3,        ,,  Dudek,       M_Dudek_2024.1,
4,         Enthalpy of fusion,14.2,        ,,  Dudek,       M_Dudek_2024.1,
5,         Enthalpy of fusion,13.8,        ,,  Dudek,       M_Dudek_2024.1,
6,         Enthalpy of fusion,14.1,        ,,  Dudek,       M_Dudek_2024.1,
7,         Enthalpy of fusion,13.8,        ,,  Neumann, https://doi.org/10.1515/zpch-1932-16103 ,
8,         Enthalpy of fusion,14.5,0.15,,  Stejfa,  https://doi.org/10.1021/acs.jced.6b00523,

File: Benzophenone/Monoclinic_beta_enthalpy_of_fusion.csv
BPHENO03,,,,,,,
Identifier, Property, Value (kJ/mol),		Std, 	N,   Name, Reference    ,	              Comment
1,         Enthalpy of fusion,13.8,        , ,  Dudek,       M_Dudek_2024.1,
2,         Enthalpy of fusion,13.8,        , ,  Dudek,       M_Dudek_2024.1,
3,         Enthalpy of fusion,14.3,        , ,  Dudek,       M_Dudek_2024.1,
4,         Enthalpy of fusion,14.2,        , ,  Dudek,       M_Dudek_2024.1,
5,         Enthalpy of fusion,13.8,        , ,  Dudek,       M_Dudek_2024.1,
6,         Enthalpy of fusion,14.1,        , ,  Dudek,       M_Dudek_2024.1,
7,         Enthalpy of fusion,13.8,        , ,  Neumann, https://doi.org/10.1515/zpch-1932-16103 ,
8,         Enthalpy of fusion,14.5,0.15, ,  Stejfa,  https://doi.org/10.1021/acs.jced.6b00523,
9,         Enthalpy of fusion,16.5,        , ,  Vlieg,       , refused to calibrate according to protocol
10,        Enthalpy of fusion,16.4,        , ,  Vlieg,       , refused to calibrate according to protocol
11,        Enthalpy of fusion,15.2,        , ,  van Hecke,       ,
12,        Enthalpy of fusion,15.2,        , ,  van Hecke,       ,
13,        Enthalpy of fusion,13.3,        , ,  Rietveld,       ,
14,        Enthalpy of fusion,13.3,        , ,  Rietveld,       ,
15,        Enthalpy of fusion,13.6,        , ,  Rietveld,       ,
16,        Enthalpy of fusion,13.7,        , ,  Rietveld,       ,
17,        Enthalpy of fusion,13.4,        , ,  Rietveld,       ,
18,        Enthalpy of fusion,12.0,        , ,  Rietveld,       ,
19,        Enthalpy of fusion,14.5,        , ,  Freitas,       , 10K/min
20,        Enthalpy of fusion,14.5,        , ,  Freitas,       , 10K/min
21,        Enthalpy of fusion,14.5,        , ,  Freitas,       , 10K/min
22,        Enthalpy of fusion,14.7,        , ,  Freitas,       , 5K/min
23,        Enthalpy of fusion,14.7,        , ,  Freitas,       , 5K/min
24,        Enthalpy of fusion,14.7,        , ,  Freitas,       , 5K/min
25,        Enthalpy of fusion,14.5,        , ,  Freitas,       , 1K/min
26,        Enthalpy of fusion,14.6,        , ,  Freitas,       , 1K/min
27,        Enthalpy of fusion,14.6,        , ,  Freitas,       , 1K/min
28,        Enthalpy of fusion,14.3,        , ,  Romanini,       ,

File: Benzophenone/Monoclinic_beta_melting_point.csv
BPHENO03,,,,,,,
Identifier,	Property,		     Value (K),		Std, 	N,   Name,            Reference                ,	              Comment
1, Melting point, 299.04,		 , 1, Dudek,M_Dudek_2024.1,
2, Melting point, 299.08,		 , 1, Dudek,M_Dudek_2024.1,
3, Melting point, 299.18,        , 1, Dudek,M_Dudek_2024.1,
4, Melting point, 299.02,        , 1, Dudek,M_Dudek_2024.1,
5, Melting point, 299.29,        , 1, Dudek,M_Dudek_2024.1,
6, Melting point, 299.32,        , 1, Dudek,M_Dudek_2024.1,
7, Melting point, 299.25,        , 1, Neumann,   https://doi.org/10.1515/zpch-1932-16103 ,
8, Melting point, 298.3, 0.15, , Stejfa,  https://doi.org/10.1021/acs.jced.6b00523 ,
9, Melting point, 298.7, 0.8, , Rietveld,  https://doi.org/10.1038/s41598-023-38985-y ,
12, Melting point,297.71,        , ,  van Hecke,       ,
13, Melting point,297.93,        , ,  van Hecke,       ,
14, Melting point,297.7,        , ,  Rietveld,       ,
15, Melting point,297.7,        , ,  Rietveld,       ,
16, Melting point,297.7,        , ,  Rietveld,       ,
17, Melting point,297.7,        , ,  Rietveld,       ,
18, Melting point,297.7,        , ,  Rietveld,       ,
19, Melting point,297.8,        , ,  Rietveld,       ,
20, Melting point,298.29,        , ,  Freitas,       , 10K/min
21, Melting point,298.21,        , ,  Freitas,       , 10K/min
22, Melting point,297.79,        , ,  Freitas,       , 10K/min
23, Melting point,298.32,        , ,  Freitas,       , 5K/min
24, Melting point,298.33,        , ,  Freitas,       , 5K/min
25, Melting point,298.23,        , ,  Freitas,       , 5K/min
26, Melting point,298.45,        , ,  Freitas,       , 1K/min
27, Melting point,298.4,        , ,  Freitas,       , 1K/min
28, Melting point,298.53,        , ,  Freitas,       , 1K/min
29, Melting point,297.95,        , ,  Romanini,       ,

File: Benzophenone/Orthorhombic_alpha_enthalpy_of_fusion.csv
BPHENO19,,,,,,,
Identifier,Property,Value (kJ/mol),"		Std"," 	N",   Name,Reference    ,"	              Comment"
1,Enthalpy of fusion,18.59028844,,,Spingler,B_SPINGLER_2024.1,
2,Enthalpy of fusion,18.90188806,,,Spingler,B_SPINGLER_2024.1,
3,Enthalpy of fusion,18.93833246,,,Spingler,B_SPINGLER_2024.1,
4,Enthalpy of fusion,18.2495333,,,Spingler,B_SPINGLER_2024.1,
5,Enthalpy of fusion,18.23859998,,,Spingler,B_SPINGLER_2024.1,
6,Enthalpy of fusion,18.3041999,,,Spingler,B_SPINGLER_2024.1,
7,Enthalpy of fusion,18.23495554,,,Spingler,B_SPINGLER_2024.1,
8,Enthalpy of fusion,18.41535532,,,Spingler,B_SPINGLER_2024.1,
9,Enthalpy of fusion,17.9306448,,,Spingler,B_SPINGLER_2024.1,
10,Enthalpy of fusion,18.4,,,Dudek,M_ Dudek_2024.1,
11,Enthalpy of fusion,18.4,,,Dudek,M_ Dudek_2024.1,
12,Enthalpy of fusion,18.4,,,Dudek,M_ Dudek_2024.1,
13,Enthalpy of fusion,18.3,,,Dudek,M_ Dudek_2024.1,
14,Enthalpy of fusion,18.3,,,Dudek,M_ Dudek_2024.1,
15,Enthalpy of fusion,18.3,,,Dudek,M_ Dudek_2024.1,
16,Enthalpy of fusion,18.4,,,Dudek,M_ Dudek_2024.1,
17,Enthalpy of fusion,18.3,,,Dudek,M_ Dudek_2024.1,
18,Enthalpy of fusion,18.3,,,Dudek,M_ Dudek_2024.1,
19,Enthalpy of fusion,18.2,,,Dudek,M_ Dudek_2024.1,
20,Enthalpy of fusion,18.4,,,Dudek,M_ Dudek_2024.1,
21,Enthalpy of fusion,18.2,,,Dudek,M_ Dudek_2024.1,
22,Enthalpy of fusion,19.3,,,Vanhecke,Kristof Vanhecke (Gent),m = 13.6 mg
23,Enthalpy of fusion,19.3,,,Rubcic,Mirta Rubcic/Josip Pozar (University of Zagreb) ,Their comment: Since there was no detailed instructions; I did two measurements (5 deg/min and 10 deg/min heating rates) under the dynamic nitrogen stream (50 ml/min). Measurements were performed on a TA instrument (DSC25) using standard type of TA aluminium crucibles (pan+lid)
24,Enthalpy of fusion,19.3,,,Rubcic,Mirta Rubcic/Josip Pozar (University of Zagreb) ,
25,Enthalpy of fusion,18.5,,,Dudek,Marta Dudek (Polish Academy of Sciences),
26,Enthalpy of fusion,19.6,,,Romanini,Michela Romanini (Barcelona) ,m = 3.72 mg
27,Enthalpy of fusion,18.2,,,Berzins,Agris Berzins / Kristine Krikle (Latvia),
28,Enthalpy of fusion,18.4,,,Braun,Doris Braun (University of Innsbruck),
29,Enthalpy of fusion,18.2,,,Braun,Doris Braun (University of Innsbruck),
30,Enthalpy of fusion,18.6,,,Ref_data,10.1021/acs.jced.6b00523,
31,Enthalpy of fusion,16.74,,,Ref_data,https://doi.org/10.1515/zpch-1932-16103,1932 citation
32,Enthalpy of fusion,18.606,,,Ref_data,https://doi.org/10.1016/S0021-9614(02)00261-6,error quoted as 0.018 (value)
33,Enthalpy of fusion,18.19,,,Ref_data,https://doi.org/10.1016/0021-9614(83)90151-9,error quoted as 0.05
34,Enthalpy of fusion,18.47,,,Ref_data,https://doi.org/10.1006/jcht.2002.0976,error quoted   0.01 (temp) and 0.02 (value)
35,Enthalpy of fusion,13.55,,,Ref_data,https://doi.org/10.1016/j.molstruc.2008.02.045,Enthalpy reported in the collected document from the Paris drive but can't see in the paper itself. Assume its calculated wrongly
36,Enthalpy of fusion,18.6,,,Ref_data,https://doi.org/10.1021/acs.jced.6b00523,error quoted 0.3
37,Enthalpy of fusion,19.3,,,Ref_data,https://doi.org/10.1038/s41598-023-38985-y, error quoted 0.4 (temp) and  0.1 (value)

File: Benzophenone/Orthorhombic_alpha_melting_point.csv
BPHENO19,,,,,,,
Identifier,"	Property","		     Value (K)","		Std"," 	N",Name,Reference ,Comment
1,Melting point,321.55,        ,     ,Spingler,B_SPINGLER_2024.1,
2,Melting point,321.55,        ,     ,Spingler,B_SPINGLER_2024.1,
3,Melting point,321.62,        ,     ,Spingler,B_SPINGLER_2024.1,
4,Melting point,321.51,        ,     ,Spingler,B_SPINGLER_2024.1,
5,Melting point,321.51,        ,     ,Spingler,B_SPINGLER_2024.1,
6,Melting point,321.52,        ,     ,Spingler,B_SPINGLER_2024.1,
7,Melting point,321.39,        ,     ,Spingler,B_SPINGLER_2024.1,
8,Melting point,321.42,        ,     ,Spingler,B_SPINGLER_2024.1,
9,Melting point,321.42,        ,     ,Spingler,B_SPINGLER_2024.1,
10,Melting point,321.7,         ,     ,Dudek,M_Dudek_2024.1,
11,Melting point,321.84,        ,     ,Dudek,M_Dudek_2024.1,
12,Melting point,321.6,         ,     ,Dudek,M_Dudek_2024.1,
13,Melting point,321.39,        ,     ,Dudek,M_Dudek_2024.1,
14,Melting point,321.47,        ,     ,Dudek,M_Dudek_2024.1,
15,Melting point,321.55,        ,     ,Dudek,M_Dudek_2024.1,
16,Melting point,321.3,         ,     ,Dudek,M_Dudek_2024.1,
17,Melting point,321.31,        ,     ,Dudek,M_Dudek_2024.1,
18,Melting point,321.39,        ,     ,Dudek,M_Dudek_2024.1,
19,Melting point,321.74,        ,     ,Dudek,M_Dudek_2024.1,
20,Melting point,321.72,        ,     ,Dudek,M_Dudek_2024.1,
21,Melting point,321.93,        ,     ,Dudek,M_Dudek_2024.1,
22,Melting point,321.35,        ,     ,Vanhecke,,            m = 13.6 mg
23,Melting point,319.95,        ,     ,Rubcic, Rubcic/Pozar (University of Zagreb), 
24,Melting point,320.25,        ,     ,Rubcic, Rubcic/Pozar (University of Zagreb), 
25,Melting point,320.35,        ,     ,Dudek, Dudek (Polish Academy of Sciences),
26,Melting point,321.05,        ,     ,Romanini,, m = 3.72 mg Michela Romanini (Barcelona)
27,Melting point,319.85,        ,     ,Berzins, Berzins / Krikle (Latvia),
28,Melting point,321.25,        ,     ,Braun, University of Innsbruck,
29,Melting point,321.15,        ,     ,Braun, University of Innsbruck,
30,Melting point,321.3,0.15,     ,Stejfa,   10.1021/acs.jced.6b00523,
31,Melting point,321.15,        ,     ,Neumann,  1932 citation 10.1515/zpch-1932-16103,
32,Melting point,321.17,0.016,    ,Chirico,  10.1016/S0021-9614(02)00261-6,
33,Melting point,321.03,0.05,     ,deKruif, triple point  10.1016/0021-9614(83)90151-9,
34,Melting point,321.28,0.01,     ,Hanaya,  10.1006/jcht.2002.0976,
37,Melting point,321.1,0.3,     ,Rietveld, 10.1038/s41598-023-38985-y,
38,Melting point,321.1,0.7,     ,Monte,   triple 10.1021/je050502y,
