Repository: ccdc-opensource/collaboration-bestcsp-experimental-data

# collaboration-bestcsp-experimental-data

Sharing of experimental data for validating computational methods as part of the BEST-CSP project,
see <https://www.cost.eu/actions/CA22107> and <https://best-csp.eu/>

This repository contains individual folders for each of the compounds considered in this Action,
and an example "System_template" to illustrate the format.

Within each folder are .csv files for each polymorph, for standardised recording of data.
Keeping the experimental data to a standard format will aid in the statistical treatment of results,
and csv files are machine readable, facilitating plotting and tabulating the data.

There is also a Python script in the top directory for calculating consensus means from data generated in different labs called stats.py.
The script requires the modules statsmodels and matplotlib; it may be simpler to make a conda environment and install those modules,
but I have included environment.yaml as a snapshot for the pictures used in the Paris meeting (20/06/2024).

## Filling in CSV files

In writing the csv files, please consider the following guidance.
Each line can contain either a single data point, or the mean value and standard deviation of several data points from the same experiment/lab.
For repeated-measurement summaries, `Std` must be one sample standard deviation, not the standard error of the mean.
If you calculate it yourself, make sure to use the formula for sample standard deviation, with n-1 in the denominator.
In literature, other kinds of error bars are often used, and it is important that you try to figure out what kind of error bar it is.
Record the uncertainty type in the comments. For a single fitted or measured value, a reported one-sigma standard uncertainty
may also be stored in `Std` for weighting; this is not a sample SD estimated from one observation.
If a literature paper does not specify the uncertainty type, treating its error bar as one standard deviation is an explicit,
unverified assumption. Expanded uncertainties and confidence intervals require an appropriate conversion before entry.
All data we have should be entered into the CSV. Outliers and questionable data should also be included for the sake of transparancy and completeness.
We then exclude such data by commenting out lines, and adding a statement about why that data point was rejected.
It is important that the entered data can be traced back to its origin. For literature, DOI or other reference that makes it possible
to find the study should be added.

What the Python script does:
A single summarized row with `Std` enters as one laboratory/source effect.
For raw-only data from one name, at least two observations are merged into a mean and sample SD.
Single values without `Std` from at least two distinct names are pooled into one "Literature data" effect,
using the standard error of that independent pool's mean. An isolated raw value without a supplied uncertainty
cannot enter the metaanalysis. Multiple summarized rows, or a mixture of raw and summarized rows,
under the same name stop the analysis: their overlap and dependence must be resolved rather than
silently dropping observations or treating repeated summaries as independent effects.

### Statistical assumptions and uncertainty

The working model distinguishes dependence within a laboratory from
independence between laboratories:

- A supplied repeated-measurement `Std` gives the working variance `Std**2`,
  without division by `N`. Raw repeats from one name give
  `np.var(values, ddof=1)`, also without division by the group size.
  This deliberately uses repeatability as a laboratory-level uncertainty;
  repeated measurements do not automatically increase precision.
- A pool of `M` single values from distinct, independent laboratories gives
  `np.var(values, ddof=1) / M`, the estimated variance of the pool's mean.
  At least two independent values are needed. Repeated rows from one name
  are grouped as laboratory repeats first and never counted as independent
  contributions to this pool.

`ddof=1` specifies the conventional sample-variance definition with denominator
`N-1`; it does not correct for correlation between repeated measurements.

For independent, identically distributed within-lab measurements, the
sampling variance of a laboratory mean would normally be `Std**2 / N`.
That formula is deliberately not used for within-lab repeats here.
`statsmodels` normally expects the sampling variance of each effect; the
SD-based laboratory inputs are an intentional substitution of working
uncertainties. Avoiding the automatic reduction by `sqrt(N)` is intended to
be conservative about repeated measurements. Sample SD measures repeatability
and need not capture a shared calibration bias or other systematic errors,
so this choice does not guarantee coverage or an upper uncertainty bound.

`N` records a summary's measurement count where known; grouping counts
reported rows, not the sum of their `N` values.

File: Febuxostat/Form_III_H1_triclinic_Melting_point.csv
HIQQAB02,,,,,,,
Identifier,Property,Value (K),"		Std"," 	N",   Name,Reference    ,"	              Comment"
1,Melting Point,476.49,,,Pop,Pop_2024_COST_data,30K/Min
2,Melting Point,477.43,,,Pop,Pop_2024_COST_data,30K/Min
3,Melting Point,477.91,,,Pop,Pop_2024_COST_data,40K/Min
4,Melting Point,478.34,,,Pop,Pop_2024_COST_data,40K/Min

File: Febuxostat/Form_I_A_orthorhombic_Melting_point.csv
HIQQAB06,,,,,,,
Identifier, Property, Value (K),		Std, 	N,   Name, Reference    , Comment
1, Melting Point, 482.98, , , Pop, Pop_2024_COST_data, 10 K/Min
2, Melting Point, 486.43, , , Pop, Pop_2024_COST_data, 30 K/Min
3, Melting Point, 486.63, , , Pop, Pop_2024_COST_data, 30 K/Min
4, Melting Point, 487.85, , , Pop, Pop_2024_COST_data, 40 K/Min
5, Melting Point, 488.19, , , Pop, Pop_2024_COST_data, 40 K/Min
6, Melting Point, 481.35, , , Piedade, COST, DSC 10 K/min
7, Melting Point, 481.37, , , Piedade, COST, DSC 10 K/min
8, Melting Point, 481.26, , , Piedade, COST, DSC 10 K/min
9, Melting Point, 481.02, , , Piedade, COST, DSC 10 K/min
10, Melting Point, 481.32, , , Piedade, COST, DSC 10 K/min
11, Melting Point, 480.61, , , Piedade, COST, DSC 2.5 K/min
