Repository: ccdc-opensource/collaboration-bestcsp-experimental-data

# collaboration-bestcsp-experimental-data

Sharing of experimental data for validating computational methods as part of the BEST-CSP project,
see <https://www.cost.eu/actions/CA22107> and <https://best-csp.eu/>

This repository contains individual folders for each of the compounds considered in this Action,
and an example "System_template" to illustrate the format.

Within each folder are .csv files for each polymorph, for standardised recording of data.
Keeping the experimental data to a standard format will aid in the statistical treatment of results,
and csv files are machine readable, facilitating plotting and tabulating the data.

There is also a Python script in the top directory for calculating consensus means from data generated in different labs called stats.py.
The script requires the modules statsmodels and matplotlib; it may be simpler to make a conda environment and install those modules,
but I have included environment.yaml as a snapshot for the pictures used in the Paris meeting (20/06/2024).

## Filling in CSV files

In writing the csv files, please consider the following guidance.
Each line can contain either a single data point, or the mean value and standard deviation of several data points from the same experiment/lab.
For repeated-measurement summaries, `Std` must be one sample standard deviation, not the standard error of the mean.
If you calculate it yourself, make sure to use the formula for sample standard deviation, with n-1 in the denominator.
In literature, other kinds of error bars are often used, and it is important that you try to figure out what kind of error bar it is.
Record the uncertainty type in the comments. For a single fitted or measured value, a reported one-sigma standard uncertainty
may also be stored in `Std` for weighting; this is not a sample SD estimated from one observation.
If a literature paper does not specify the uncertainty type, treating its error bar as one standard deviation is an explicit,
unverified assumption. Expanded uncertainties and confidence intervals require an appropriate conversion before entry.
All data we have should be entered into the CSV. Outliers and questionable data should also be included for the sake of transparancy and completeness.
We then exclude such data by commenting out lines, and adding a statement about why that data point was rejected.
It is important that the entered data can be traced back to its origin. For literature, DOI or other reference that makes it possible
to find the study should be added.

What the Python script does:
A single summarized row with `Std` enters as one laboratory/source effect.
For raw-only data from one name, at least two observations are merged into a mean and sample SD.
Single values without `Std` from at least two distinct names are pooled into one "Literature data" effect,
using the standard error of that independent pool's mean. An isolated raw value without a supplied uncertainty
cannot enter the metaanalysis. Multiple summarized rows, or a mixture of raw and summarized rows,
under the same name stop the analysis: their overlap and dependence must be resolved rather than
silently dropping observations or treating repeated summaries as independent effects.

### Statistical assumptions and uncertainty

The working model distinguishes dependence within a laboratory from
independence between laboratories:

- A supplied repeated-measurement `Std` gives the working variance `Std**2`,
  without division by `N`. Raw repeats from one name give
  `np.var(values, ddof=1)`, also without division by the group size.
  This deliberately uses repeatability as a laboratory-level uncertainty;
  repeated measurements do not automatically increase precision.
- A pool of `M` single values from distinct, independent laboratories gives
  `np.var(values, ddof=1) / M`, the estimated variance of the pool's mean.
  At least two independent values are needed. Repeated rows from one name
  are grouped as laboratory repeats first and never counted as independent
  contributions to this pool.

`ddof=1` specifies the conventional sample-variance definition with denominator
`N-1`; it does not correct for correlation between repeated measurements.

For independent, identically distributed within-lab measurements, the
sampling variance of a laboratory mean would normally be `Std**2 / N`.
That formula is deliberately not used for within-lab repeats here.
`statsmodels` normally expects the sampling variance of each effect; the
SD-based laboratory inputs are an intentional substitution of working
uncertainties. Avoiding the automatic reduction by `sqrt(N)` is intended to
be conservative about repeated measurements. Sample SD measures repeatability
and need not capture a shared calibration bias or other systematic errors,
so this choice does not guarantee coverage or an upper uncertainty bound.

`N` records a summary's measurement count where known; grouping counts
reported rows, not the sum of their `N` values.

File: ImB/cif files/Phase_III_RT_dep.cif (part 1 of 40)
 
data_polymorphIII
 
_audit_creation_method            'SHELXL-2019/3'
_shelx_SHELXL_version_number      '2019/3'
_chemical_name_systematic         
;
(<i>E</i>)-N'-(diphenylmethylene)-4-hydroxybenzohydrazide 
;
_chemical_melting_point           512
_chemical_formula_moiety          
'C20 H16 N2 O2' 
_chemical_formula_sum
 'C20 H16 N2 O2' 
_chemical_formula_weight          316.35

loop_
 _atom_type_symbol
 _atom_type_description
 _atom_type_scat_dispersion_real
 _atom_type_scat_dispersion_imag
 _atom_type_scat_source
 'C'  'C'   0.0033   0.0016
 'International Tables Vol C Tables 4.2.6.8 and 6.1.1.4'
 'H'  'H'   0.0000   0.0000
 'International Tables Vol C Tables 4.2.6.8 and 6.1.1.4'
 'N'  'N'   0.0061   0.0033
 'International Tables Vol C Tables 4.2.6.8 and 6.1.1.4'
 'O'  'O'   0.0106   0.0060
 'International Tables Vol C Tables 4.2.6.8 and 6.1.1.4'
 
_space_group_crystal_system       monoclinic
_space_group_IT_number            4
_space_group_name_H-M_alt         'P 21'
_space_group_name_Hall            'P 2yb'
 
_shelx_space_group_comment
;
The symmetry employed for this shelxl refinement is uniquely defined
by the following loop, which should always be used as a source of
symmetry information in preference to the above space-group names.
They are only intended as comments.
;
 
loop_
 _space_group_symop_operation_xyz
 'x, y, z'
 '-x, y+1/2, -z'
 
_cell_length_a                    12.440(5)
_cell_length_b                    14.383(5)
_cell_length_c                    28.541(8)
_cell_angle_alpha                 90
_cell_angle_beta                  94.94(2)
_cell_angle_gamma                 90
_cell_volume                      5088(3)
_cell_formula_units_Z             12
_cell_measurement_temperature     293(2)
_cell_measurement_reflns_used     155
_cell_measurement_theta_min       4.233
_cell_measurement_theta_max       21.218
 
_exptl_crystal_description        prism
_exptl_crystal_colour             colourless
_exptl_crystal_density_diffrn     1.239          
_exptl_crystal_F_000              1992
_exptl_crystal_size_max           0.300
_exptl_crystal_size_mid           0.300
_exptl_crystal_size_min           0.300
_exptl_absorpt_coefficient_mu     0.081
_shelx_estimated_absorpt_T_min    0.976
_shelx_estimated_absorpt_T_max    0.976
_exptl_absorpt_correction_type    multi-scan
_exptl_absorpt_correction_T_min   0.940
_exptl_absorpt_correction_T_max   0.950
_exptl_absorpt_process_details    
;
 <i>SADABS</i> (Bruker, 2001)
;
_diffrn_ambient_temperature       293(2)
_diffrn_radiation_probe           x-ray
_diffrn_radiation_wavelength      0.71073
_diffrn_radiation_type            MoK\a 
_diffrn_radiation_source          'normal-focus sealed tube' 
_diffrn_radiation_monochromator   'graphite' 
_diffrn_measurement_device_type   'Bruker-Nonius KappaCCD'
_diffrn_measurement_device        'four-circle diffractometer'
_diffrn_detector                  'CCD plate'
_diffrn_detector_type
;
Bruker-Nonius 95mm CCD camera on \k-goniostat
;
_diffrn_detector_area_resol_mean   9
_diffrn_measurement_method
;
CCD rotation images, thick slices
;

_diffrn_reflns_number             45613
_diffrn_reflns_av_unetI/netI      0.0585
_diffrn_reflns_av_R_equivalents   0.0425
_diffrn_reflns_limit_h_min        -14
_diffrn_reflns_limit_h_max        14
_diffrn_reflns_limit_k_min        -16
_diffrn_reflns_limit_k_max        17
_diffrn_reflns_limit_l_min        -33
_diffrn_reflns_limit_l_max        33
_diffrn_reflns_theta_min          2.149
_diffrn_reflns_theta_max          25.000
_diffrn_reflns_theta_full         25.000
_diffrn_measured_fraction_theta_max   0.978
_diffrn_measured_fraction_theta_full  0.978
_diffrn_reflns_Laue_measured_fraction_max    0.978
_diffrn_reflns_Laue_measured_fraction_full   0.978
_diffrn_reflns_point_group_measured_fraction_max   0.921
_diffrn_reflns_point_group_measured_fraction_full  0.921
_reflns_number_total              16493
_reflns_number_gt                 9751
_reflns_threshold_expression      'I > 2\s(I)'
_reflns_Friedel_coverage          0.806
_reflns_Friedel_fraction_max      0.860
_reflns_Friedel_fraction_full     0.860
 
_reflns_special_details
;
 Reflections were merged by SHELXL according to the crystal
 class for the calculation of statistics and refinement.
 
 _reflns_Friedel_fraction is defined as the number of unique
 Friedel pairs measured divided by the number that would be
 possible theoretically, ignoring centric projections and
 systematic absences.
;

_computing_data_collection       '<i>Collect</i> (Nonius, 1999)'
_computing_cell_refinement
;
Dirax/lsq (Duisenberg <i>et al.</i>, 2000)
;
_computing_data_reduction
;
EvalCCD (Duisenberg <i>et al.</i>, 2003)
;
_computing_structure_solution   
;
SIR97 (Altomare <i>et al.</i>, 1999)
;
_computing_structure_refinement 'SHELXL-2019/2 (Sheldrick, 2019)'
_computing_molecular_graphics     
;
Ortep-3 for Windows (Farrugia, 2012) and 
Mercury (Macrae <i>et al.</i>, 2006)
; 
_computing_publication_material   'WinGX (Farrugia, 2012)'  

_refine_special_details           ?
_refine_ls_structure_factor_coef  Fsqd
_refine_ls_matrix_type            full
_refine_ls_weighting_scheme       calc
_refine_ls_weighting_details
'w=1/[\s^2^(Fo^2^)+(0.0653P)^2^+0.5976P] where P=(Fo^2^+2Fc^2^)/3'
_atom_sites_solution_primary      direct
_atom_sites_solution_secondary    difmap
_atom_sites_solution_hydrogens    geom
_refine_ls_hydrogen_treatment     constr
_refine_ls_extinction_method      'SHELXL-2019/2 (Sheldrick 2019)'
_refine_ls_extinction_coef        0.0063(8)
_refine_ls_extinction_expression
 'Fc^*^=kFc[1+0.001xFc^2^\l^3^/sin(2\q)]^-1/4^'
_refine_ls_abs_structure_details
;
 Flack x determined using 3522 quotients [(I+)-(I-)]/[(I+)+(I-)]
 (Parsons, Flack and Wagner, Acta Cryst. B69 (2013) 249-259).
;
_refine_ls_abs_structure_Flack    0.4(4)
_chemical_absolute_configuration  ?
_refine_ls_number_reflns          16493
_refine_ls_number_parameters      1304
_refine_ls_number_restraints      1
_refine_ls_R_factor_all           0.1156
_refine_ls_R_factor_gt            0.0546
_refine_ls_wR_factor_ref          0.1465
_refine_ls_wR_factor_gt           0.1193
_refine_ls_goodness_of_fit_ref    1.035
_refine_ls_restrained_S_all       1.035
_refine_ls_shift/su_max           0.000
_refine_ls_shift/su_mean          0.000
 
loop_
 _atom_site_label
 _atom_site_type_symbol
 _atom_site_fract_x
 _atom_site_fract_y
 _atom_site_fract_z
 _atom_site_U_iso_or_equiv
 _atom_site_adp_type
 _atom_site_occupancy
 _atom_site_site_symmetry_order  
 _atom_site_calc_flag
 _atom_site_refinement_flags_posn
 _atom_site_refinement_flags_adp
 _atom_site_refinement_flags_occupancy
 _atom_site_disorder_assembly
 _atom_site_disorder_group
O1A O 0.4673(4) -0.1870(3) 0.05376(13) 0.1066(14) Uani 1 1 d . . . . .
H1A H 0.485875 -0.168535 0.028504 0.128 Uiso 1 1 calc R U . . .
O2A O 0.4696(4) -0.6227(3) 0.02677(15) 0.1192(16) Uani 1 1 d . . . . .
N1A N 0.4668(4) -0.6174(4) 0.10561(16) 0.0893(14) Uani 1 1 d . . . . .
H1AA H 0.475639 -0.584096 0.130671 0.107 Uiso 1 1 calc R U . . .
N2A N 0.4492(4) -0.7123(4) 0.10933(18) 0.0904(15) Uani 1 1 d . . . . .
C1A C 0.4750(5) -0.2815(5) 0.0557(2) 0.0858(18) Uani 1 1 d . . . . .
C2A C 0.5204(5) -0.3341(5) 0.02264(19) 0.0943(19) Uani 1 1 d . . . . .
H2A H 0.551531 -0.305029 -0.001978 0.113 Uiso 1 1 calc R U . . .
C3A C 0.5205(6) -0.4294(5) 0.0255(2) 0.097(2) Uani 1 1 d . . . . .
H3A H 0.550793 -0.464235 0.002537 0.117 Uiso 1 1 calc R U . . .
C4A C 0.4758(4) -0.4743(4) 0.06244(17) 0.0735(15) Uani 1 1 d . . . . .
C5A C 0.4311(5) -0.4189(5) 0.09654(19) 0.0886(18) Uani 1 1 d . . . . .
H5A H 0.401301 -0.447158 0.121703 0.106 Uiso 1 1 calc R U . . .
C6A C 0.4310(5) -0.3245(5) 0.09315(19) 0.0935(18) Uani 1 1 d . . . . .
H6A H 0.401335 -0.288784 0.115960 0.112 Uiso 1 1 calc R U . . .
C7A C 0.4702(5) -0.5763(5) 0.0627(2) 0.0873(19) Uani 1 1 d . . . . .
C8A C 0.4513(5) -0.7446(5) 0.1516(2) 0.0849(17) Uani 1 1 d . . . . .
C9A C 0.4339(5) -0.8440(5) 0.1561(3) 0.095(2) Uani 1 1 d . . . . .
C10A C 0.4320(7) -0.9016(6) 0.1181(3) 0.129(3) Uani 1 1 d . . . . .
H10A H 0.442595 -0.876179 0.088880 0.155 Uiso 1 1 calc R U . . .
C11A C 0.4153(9) -0.9949(7) 0.1213(5) 0.167(4) Uani 1 1 d . . . . .
H11A H 0.411703 -1.031778 0.094413 0.200 Uiso 1 1 calc R U . . .
C12A C 0.4040(7) -1.0333(7) 0.1638(5) 0.149(4) Uani 1 1 d . . . . .
H12A H 0.397758 -1.097455 0.166579 0.179 Uiso 1 1 calc R U . . .
C13A C 0.4016(7) -0.9778(8) 0.2027(4) 0.150(4) Uani 1 1 d . . . . .
H13A H 0.389049 -1.003680 0.231610 0.180 Uiso 1 1 calc R U . . .
C14A C 0.4181(5) -0.8826(6) 0.1987(3) 0.120(2) Uani 1 1 d . . . . .
H14A H 0.418377 -0.844990 0.225256 0.144 Uiso 1 1 calc R U . . .
C15A C 0.4756(5) -0.6860(4) 0.1938(2) 0.0806(16) Uani 1 1 d . . . . .
C16A C 0.5777(6) -0.6867(5) 0.2171(3) 0.106(2) Uani 1 1 d . . . . .
H16A H 0.629263 -0.727482 0.207269 0.127 Uiso 1 1 calc R U . . .
C17A C 0.6044(8) -0.6285(8) 0.2544(4) 0.138(3) Uani 1 1 d . . . . .
H17A H 0.674545 -0.628058 0.268616 0.166 Uiso 1 1 calc R U . . .
C18A C 0.5302(10) -0.5725(8) 0.2702(3) 0.140(4) Uani 1 1 d . . . . .
H18A H 0.547996 -0.536161 0.296649 0.167 Uiso 1 1 calc R U . . .
C19A C 0.4284(9) -0.5677(7) 0.2482(3) 0.140(3) Uani 1 1 d . . . . .
H19A H 0.378776 -0.525723 0.258473 0.167 Uiso 1 1 calc R U . . .
C20A C 0.3991(6) -0.6264(6) 0.2099(3) 0.115(2) Uani 1 1 d . . . . .
H20A H 0.329187 -0.625393 0.195473 0.138 Uiso 1 1 calc R U . . .
O1B O 0.1733(4) -0.7424(3) 0.10660(13) 0.0843(12) Uani 1 1 d . . . . .
H1B H 0.158172 -0.761580 0.132263 0.101 Uiso 1 1 calc R U . . .
O2B O 0.1064(4) -0.3105(3) 0.12929(14) 0.1122(16) Uani 1 1 d . . . . .
N1B N 0.1370(4) -0.3122(3) 0.05354(15) 0.0754(13) Uani 1 1 d . . . . .
H1BA H 0.147491 -0.344490 0.028993 0.090 Uiso 1 1 calc R U . . .
N2B N 0.1318(4) -0.2167(3) 0.05048(16) 0.0785(14) Uani 1 1 d . . . . .
C1B C 0.1586(4) -0.6488(4) 0.10445(18) 0.0625(14) Uani 1 1 d . . . . .
C2B C 0.1204(5) -0.5974(4) 0.13979(18) 0.0759(17) Uani 1 1 d . . . . .
H2B H 0.101335 -0.626786 0.166903 0.091 Uiso 1 1 calc R U . . .
C3B C 0.1101(5) -0.5037(4) 0.13543(17) 0.0725(16) Uani 1 1 d . . . . .
H3B H 0.083081 -0.469880 0.159583 0.087 Uiso 1 1 calc R U . . .
C4B C 0.1389(4) -0.4575(3) 0.09607(16) 0.0599(14) Uani 1 1 d . . . . .
C5B C 0.1786(5) -0.5107(4) 0.06079(18) 0.0757(16) Uani 1 1 d . . . . .
H5B H 0.198159 -0.481461 0.033730 0.091 Uiso 1 1 calc R U . . .
C6B C 0.1897(5) -0.6050(4) 0.06490(19) 0.0771(17) Uani 1 1 d . . . . .
H6B H 0.217990 -0.639188 0.041202 0.092 Uiso 1 1 calc R U . . .
C7B C 0.1259(5) -0.3553(4) 0.09474(19) 0.0709(16) Uani 1 1 d . . . . .
C8B C 0.1467(4) -0.1807(4) 0.01022(19) 0.0657(14) Uani 1 1 d . . . . .
C9B C 0.1483(5) -0.0784(4) 0.0073(2) 0.0740(16) Uani 1 1 d . . . . .
C10B C 0.1744(8) -0.0252(5) 0.0471(3) 0.128(3) Uani 1 1 d . . . . .
H10B H 0.188029 -0.054703 0.076014 0.153 Uiso 1 1 calc R U . . .
C11B C 0.1806(8) 0.0696(5) 0.0449(3) 0.144(3) Uani 1 1 d . . . . .
H11B H 0.201749 0.103726 0.071827 0.172 Uiso 1 1 calc R U . . .
C12B C 0.1556(7) 0.1144(5) 0.0030(3) 0.115(3) Uani 1 1 d . . . . .
H12B H 0.156104 0.178973 0.001614 0.138 Uiso 1 1 calc R U . . .
C13B C 0.1302(5) 0.0642(5) -0.0363(3) 0.100(2) Uani 1 1 d . . . . .
H13B H 0.115449 0.094289 -0.064921 0.120 Uiso 1 1 calc R U . . .
C14B C 0.1259(5) -0.0327(4) -0.0342(2) 0.0827(17) Uani 1 1 d . . . . .
H14B H 0.107515 -0.066449 -0.061513 0.099 Uiso 1 1 calc R U . . .
C15B C 0.1671(4) -0.2352(3) -0.03198(17) 0.0605(14) Uani 1 1 d . . . . .
C16B C 0.2685(5) -0.2383(4) -0.0467(2) 0.0881(17) Uani 1 1 d . . . . .
H16B H 0.322235 -0.202896 -0.030642 0.106 Uiso 1 1 calc R U . . .
C17B C 0.2953(6) -0.2910(5) -0.0841(3) 0.111(2) Uani 1 1 d . . . . .
H17B H 0.366033 -0.293090 -0.092233 0.133 Uiso 1 1 calc R U . . .
C18B C 0.2181(9) -0.3388(6) -0.1084(2) 0.117(3) Uani 1 1 d . . . . .
H18B H 0.235252 -0.375012 -0.133689 0.140 Uiso 1 1 calc R U . . .
C19B C 0.1133(8) -0.3356(6) -0.0967(3) 0.128(3) Uani 1 1 d . . . . .
H19B H 0.059578 -0.367873 -0.114682 0.154 Uiso 1 1 calc R U . . .
C20B C 0.0875(5) -0.2835(5) -0.0575(2) 0.106(2) Uani 1 1 d . . . . .
H20B H 0.016963 -0.281859 -0.049016 0.127 Uiso 1 1 calc R U . . .
O1C O 0.1202(4) -0.2491(3) 0.21668(12) 0.0896(12) Uani 1 1 d . . . . .
H1C H 0.112948 -0.267740 0.189445 0.099 Uiso 1 1 calc R U . . .
O2C O 0.1148(4) 0.1866(3) 0.18597(13) 0.1048(15) Uani 1 1 d . . . . .
N1C N 0.1601(4) 0.1828(3) 0.26432(14) 0.0745(13) Uani 1 1 d . . . . .
H1CA H 0.172334 0.149079 0.289104 0.089 Uiso 1 1 calc R U . . .
N2C N 0.1675(4) 0.2782(3) 0.26803(16) 0.0757(13) Uani 1 1 d . . . . .
C1C C 0.1225(4) -0.1550(4) 0.21694(18) 0.0691(15) Uani 1 1 d . . . . .
C2C C 0.1158(5) -0.1018(4) 0.17627(17) 0.0707(16) Uani 1 1 d . . . . .
H2C H 0.109629 -0.130522 0.146979 0.085 Uiso 1 1 calc R U . . .
C3C C 0.1183(5) -0.0075(4) 0.17931(17) 0.0736(16) Uani 1 1 d . . . . .
H3C H 0.112375 0.027286 0.151724 0.088 Uiso 1 1 calc R U . . .
C4C C 0.1295(4) 0.0388(4) 0.22218(17) 0.0675(15) Uani 1 1 d . . . . .
C5C C 0.1363(5) -0.0159(4) 0.26273(17) 0.0754(16) Uani 1 1 d . . . . .
H5C H 0.142943 0.012779 0.292045 0.090 Uiso 1 1 calc R U . . .
C6C C 0.1335(5) -0.1110(5) 0.26020(17) 0.0811(18) Uani 1 1 d . . . . .
H6C H 0.139062 -0.146078 0.287666 0.097 Uiso 1 1 calc R U . . .
C7C C 0.1339(5) 0.1411(4) 0.22227(19) 0.0713(16) Uani 1 1 d . . . . .
C8C C 0.1943(4) 0.3096(4) 0.30990(18) 0.0658(14) Uani 1 1 d . . . . .
C9C C 0.1999(5) 0.4109(4) 0.3151(2) 0.0702(15) Uani 1 1 d . . . . .
C10C C 0.1433(6) 0.4699(5) 0.2837(2) 0.101(2) Uani 1 1 d . . . . .
H10C H 0.098889 0.445185 0.258913 0.122 Uiso 1 1 calc R U . . .
C11C C 0.1517(6) 0.5641(6) 0.2886(3) 0.112(2) Uani 1 1 d . . . . .
H11C H 0.112015 0.603298 0.267801 0.135 Uiso 1 1 calc R U . . .
C12C C 0.2193(7) 0.6007(5) 0.3246(3) 0.111(2) Uani 1 1 d . . . . .
H12C H 0.226397 0.664883 0.327232 0.133 Uiso 1 1 calc R U . . .
C13C C 0.2757(6) 0.5459(5) 0.3563(3) 0.102(2) Uani 1 1 d . . . . .
H13C H 0.320105 0.571445 0.380803 0.123 Uiso 1 1 calc R U . . .
C14C C 0.2656(5) 0.4504(5) 0.3512(2) 0.0853(17) Uani 1 1 d . . . . .
H14C H 0.304289 0.411815 0.372684 0.102 Uiso 1 1 calc R U . . .
C15C C 0.2179(5) 0.2482(4) 0.35161(18) 0.0650(14) Uani 1 1 d . . . . .
C16C C 0.1452(5) 0.2435(4) 0.3845(2) 0.0810(16) Uani 1 1 d . . . . .
H16C H 0.083116 0.279780 0.381090 0.097 Uiso 1 1 calc R U . . .
C17C C 0.1627(7) 0.1851(5) 0.4232(2) 0.099(2) Uani 1 1 d . . . . .
H17C H 0.111994 0.181665 0.445240 0.119 Uiso 1 1 calc R U . . .
C18C C 0.2541(8) 0.1331(5) 0.4287(2) 0.107(2) Uani 1 1 d . . . . .
H18C H 0.266186 0.094246 0.454713 0.128 Uiso 1 1 calc R U . . .
C19C C 0.3268(6) 0.1376(5) 0.3969(3) 0.106(2) Uani 1 1 d . . . . .
H19C H 0.389198 0.101835 0.400828 0.127 Uiso 1 1 calc R U . . .
C20C C 0.3099(5) 0.1952(5) 0.3580(2) 0.0908(18) Uani 1 1 d . . . . .
H20C H 0.361041 0.198016 0.336069 0.109 Uiso 1 1 calc R U . . .
O1D O 0.1641(3) 0.2854(2) 0.60640(12) 0.0737(10) Uani 1 1 d . . . . .
H1D H 0.151277 0.303642 0.632563 0.088 Uiso 1 1 calc R U . . .
O2D O 0.0983(4) -0.1470(3) 0.62815(14) 0.1094(16) Uani 1 1 d . . . . .
N1D N 0.1349(4) -0.1445(3) 0.55291(15) 0.0717(13) Uani 1 1 d . . . . .
H1DA H 0.150128 -0.111992 0.529065 0.086 Uiso 1 1 calc R U . . .
N2D N 0.1259(4) -0.2399(3) 0.54917(15) 0.0711(13) Uani 1 1 d . . . . .
C1D C 0.1532(4) 0.1922(3) 0.60427(16) 0.0580(13) Uani 1 1 d . . . . .
C2D C 0.1266(5) 0.1398(4) 0.64229(18) 0.0719(16) Uani 1 1 d . . . . .
H2D H 0.115732 0.168395 0.670723 0.086 Uiso 1 1 calc R U . . .
C3D C 0.1164(5) 0.0442(4) 0.63747(17) 0.0780(17) Uani 1 1 d . . . . .
H3D H 0.099518 0.009066 0.663178 0.094 Uiso 1 1 calc R U . . .
C4D C 0.1307(4) -0.0003(3) 0.59547(16) 0.0574(13) Uani 1 1 d . . . . .
C5D C 0.1562(5) 0.0540(3) 0.55815(17) 0.0676(15) Uani 1 1 d . . . . .
H5D H 0.166434 0.025914 0.529523 0.081 Uiso 1 1 calc R U . . .
C6D C 0.1668(5) 0.1490(4) 0.56250(18) 0.0680(15) Uani 1 1 d . . . . .
H6D H 0.183461 0.184217 0.536756 0.082 Uiso 1 1 calc R U . . .
C7D C 0.1199(5) -0.1025(4) 0.59402(18) 0.0698(16) Uani 1 1 d . . . . .
C8D C 0.1447(4) -0.2757(3) 0.50927(18) 0.0607(14) Uani 1 1 d . . . . .
C9D C 0.1378(4) -0.3789(4) 0.50562(18) 0.0662(15) Uani 1 1 d . . . . .
C10D C 0.1256(8) -0.4314(5) 0.5435(2) 0.143(4) Uani 1 1 d . . . . .
H10D H 0.117475 -0.402831 0.572205 0.171 Uiso 1 1 calc R U . . .
C11D C 0.1247(10) -0.5275(5) 0.5406(3) 0.169(5) Uani 1 1 d . . . . .
H11D H 0.114949 -0.562284 0.567338 0.202 Uiso 1 1 calc R U . . .
C12D C 0.1376(7) -0.5713(5) 0.5001(3) 0.122(3) Uani 1 1 d . . . . .
H12D H 0.141345 -0.635835 0.498981 0.146 Uiso 1 1 calc R U . . .
C13D C 0.1451(6) -0.5207(5) 0.4615(3) 0.106(2) Uani 1 1 d . . . . .
H13D H 0.149030 -0.550179 0.432673 0.127 Uiso 1 1 calc R U . . .
C14D C 0.1469(5) -0.4242(4) 0.4637(2) 0.0900(19) Uani 1 1 d . . . . .
H14D H 0.154415 -0.389824 0.436586 0.108 Uiso 1 1 calc R U . . .
C15D C 0.1744(4) -0.2195(3) 0.46824(16) 0.0575(13) Uani 1 1 d . . . . .
C16D C 0.2799(5) -0.1955(4) 0.4643(2) 0.0814(16) Uani 1 1 d . . . . .
H16D H 0.333475 -0.215710 0.486761 0.098 Uiso 1 1 calc R U . . .
C17D C 0.3064(6) -0.1419(5) 0.4275(2) 0.099(2) Uani 1 1 d . . . . .
H17D H 0.378034 -0.125070 0.425588 0.119 Uiso 1 1 calc R U . . .
C18D C 0.2306(7) -0.1128(4) 0.3938(2) 0.0904(19) Uani 1 1 d . . . . .
H18D H 0.250227 -0.078012 0.368413 0.108 Uiso 1 1 calc R U . . .
C19D C 0.1278(7) -0.1346(6) 0.3974(2) 0.107(2) Uani 1 1 d . . . . .
H19D H 0.074834 -0.113494 0.374894 0.129 Uiso 1 1 calc R U . . .
C20D C 0.0993(5) -0.1886(5) 0.4344(2) 0.0938(19) Uani 1 1 d . . . . .
H20D H 0.027201 -0.204045 0.436270 0.113 Uiso 1 1 calc R U . . .
O1E O -0.1169(4) 0.2937(3) 0.28394(13) 0.0933(13) Uani 1 1 d . . . . .
H1E H -0.107522 0.311857 0.311223 0.140 Uiso 1 1 calc R U . . .
O2E O -0.1197(4) -0.1417(3) 0.31309(13) 0.0960(13) Uani 1 1 d . . . . .
N1E N -0.1560(4) -0.1368(3) 0.23498(15) 0.0725(13) Uani 1 1 d . . . . .
H1EA H -0.166362 -0.102864 0.210202 0.087 Uiso 1 1 calc R U . . .
N2E N -0.1623(4) -0.2317(3) 0.23038(15) 0.0716(12) Uani 1 1 d . . . . .
C1E C -0.1217(4) 0.1998(4) 0.28332(17) 0.0667(15) Uani 1 1 d . . . . .
C2E C -0.1086(4) 0.1473(4) 0.32319(17) 0.0663(15) Uani 1 1 d . . . . .
H2E H -0.095806 0.175743 0.352405 0.080 Uiso 1 1 calc R U . . .
C3E C -0.1145(4) 0.0521(4) 0.31984(17) 0.0699(15) Uani 1 1 d . . . . .
H3E H -0.107197 0.016823 0.347243 0.084 Uiso 1 1 calc R U . . .
C4E C -0.1308(4) 0.0073(4) 0.27731(16) 0.0602(14) Uani 1 1 d . . . . .
C5E C -0.1430(5) 0.0617(4) 0.23751(17) 0.0812(18) Uani 1 1 d . . . . .
H5E H -0.155424 0.033631 0.208194 0.097 Uiso 1 1 calc R U . . .
C6E C -0.1371(6) 0.1556(4) 0.24048(19) 0.091(2) Uani 1 1 d . . . . .
H6E H -0.143661 0.190896 0.213068 0.109 Uiso 1 1 calc R U . . .
C7E C -0.1341(5) -0.0951(4) 0.27700(18) 0.0696(16) Uani 1 1 d . . . . .
C8E C -0.1850(4) -0.2630(4) 0.18833(19) 0.0656(14) Uani 1 1 d . . . . .
C9E C -0.1897(4) -0.3660(4) 0.18289(19) 0.0672(15) Uani 1 1 d . . . . .
C10E C -0.1347(5) -0.4236(5) 0.2156(2) 0.0841(18) Uani 1 1 d . . . . .
H10E H -0.094725 -0.397820 0.241390 0.101 Uiso 1 1 calc R U . . .
C11E C -0.1386(7) -0.5187(5) 0.2104(3) 0.107(2) Uani 1 1 d . . . . .
H11E H -0.100739 -0.556728 0.232379 0.129 Uiso 1 1 calc R U . . .
C12E C -0.1983(7) -0.5575(5) 0.1727(3) 0.103(2) Uani 1 1 d . . . . .
H12E H -0.201354 -0.621716 0.169155 0.123 Uiso 1 1 calc R U . . .
C13E C -0.2531(6) -0.5013(5) 0.1404(3) 0.103(2) Uani 1 1 d . . . . .
H13E H -0.293736 -0.527932 0.114988 0.124 Uiso 1 1 calc R U . . .
C14E C -0.2494(5) -0.4061(4) 0.1446(2) 0.0861(18) Uani 1 1 d . . . . .
H14E H -0.286555 -0.368757 0.122095 0.103 Uiso 1 1 calc R U . . .
C15E C -0.2061(5) -0.2020(4) 0.14625(17) 0.0640(14) Uani 1 1 d . . . . .
C16E C -0.2968(5) -0.1458(5) 0.1405(2) 0.0930(19) Uani 1 1 d . . . . .
H16E H -0.346945 -0.146601 0.162809 0.112 Uiso 1 1 calc R U . . .
C17E C -0.3130(7) -0.0884(5) 0.1016(3) 0.112(2) Uani 1 1 d . . . . .
H17E H -0.374620 -0.051627 0.097449 0.135 Uiso 1 1 calc R U . . .
C18E C -0.2388(9) -0.0859(6) 0.0694(3) 0.117(3) Uani 1 1 d . . . . .
H18E H -0.250158 -0.047537 0.043257 0.140 Uiso 1 1 calc R U . . .
C19E C -0.1487(7) -0.1384(6) 0.0749(2) 0.104(2) Uani 1 1 d . . . . .
H19E H -0.097556 -0.134688 0.053107 0.125 Uiso 1 1 calc R U . . .
C20E C -0.1325(5) -0.1973(4) 0.1126(2) 0.0790(16) Uani 1 1 d . . . . .
H20E H -0.071165 -0.234489 0.115667 0.095 Uiso 1 1 calc R U . . .
O1F O -0.4947(4) -0.6994(3) 0.44057(13) 0.0962(13) Uani 1 1 d . . . . .
H1F H -0.532451 -0.716921 0.461027 0.144 Uiso 1 1 calc R U . . .
O2F O -0.4381(4) -0.2670(3) 0.47989(12) 0.0941(12) Uani 1 1 d . . . . .
N1F N -0.4446(4) -0.2689(3) 0.40069(14) 0.0712(12) Uani 1 1 d . . . . .
H1FA H -0.455141 -0.301076 0.375296 0.085 Uiso 1 1 calc R U . . .
N2F N -0.4259(3) -0.1751(3) 0.39800(15) 0.0690(11) Uani 1 1 d . . . . .
C1F C -0.4856(4) -0.6061(4) 0.44221(16) 0.0691(14) Uani 1 1 d . . . . .
C2F C -0.5213(5) -0.5527(4) 0.47764(18) 0.0768(16) Uani 1 1 d . . . . .
H2F H -0.554674 -0.580877 0.501895 0.092 Uiso 1 1 calc R U . . .
C3F C -0.5081(4) -0.4579(4) 0.47743(16) 0.0761(15) Uani 1 1 d . . . . .
H3F H -0.531986 -0.422718 0.501816 0.091 Uiso 1 1 calc R U . . .
C4F C -0.4596(4) -0.4136(3) 0.44132(16) 0.0615(14) Uani 1 1 d . . . . .
C5F C -0.4241(4) -0.4683(4) 0.40614(16) 0.0706(14) Uani 1 1 d . . . . .
H5F H -0.391488 -0.440326 0.381627 0.085 Uiso 1 1 calc R U . . .
C6F C -0.4357(5) -0.5627(4) 0.40646(18) 0.0749(16) Uani 1 1 d . . . . .
H6F H -0.409949 -0.598117 0.382561 0.090 Uiso 1 1 calc R U . . .
C7F C -0.4467(4) -0.3114(4) 0.44298(18) 0.0701(14) Uani 1 1 d . . . . .
C8F C -0.4333(4) -0.1399(4) 0.35647(19) 0.0638(13) Uani 1 1 d . . . . .
C9F C -0.4138(4) -0.0391(4) 0.3528(2) 0.0723(15) Uani 1 1 d . . . . .
C10F C -0.3913(6) 0.0141(5) 0.3923(3) 0.113(2) Uani 1 1 d . . . . .
H10F H -0.386519 -0.013888 0.421778 0.136 Uiso 1 1 calc R U . . .
C11F C -0.3756(7) 0.1102(6) 0.3887(3) 0.136(3) Uani 1 1 d . . . . .
H11F H -0.361364 0.145657 0.415768 0.163 Uiso 1 1 calc R U . . .
C12F C -0.3809(6) 0.1514(5) 0.3461(4) 0.126(3) Uani 1 1 d . . . . .
H12F H -0.372248 0.215447 0.343837 0.151 Uiso 1 1 calc R U . . .
C13F C -0.3990(6) 0.0995(6) 0.3065(3) 0.115(2) Uani 1 1 d . . . . .
H13F H -0.400324 0.127924 0.277187 0.138 Uiso 1 1 calc R U . . .
C14F C -0.4155(5) 0.0043(5) 0.3094(3) 0.103(2) Uani 1 1 d . . . . .
H14F H -0.427896 -0.030547 0.282028 0.123 Uiso 1 1 calc R U . . .
C15F C -0.4615(4) -0.1964(4) 0.31322(18) 0.0655(13) Uani 1 1 d . . . . .
C16F C -0.5669(5) -0.1982(5) 0.2934(2) 0.0968(18) Uani 1 1 d . . . . .
H16F H -0.617728 -0.160626 0.306152 0.116 Uiso 1 1 calc R U . . .
C17F C -0.5989(6) -0.2529(6) 0.2559(3) 0.111(2) Uani 1 1 d . . . . .
H17F H -0.670730 -0.254332 0.243800 0.133 Uiso 1 1 calc R U . . .
C18F C -0.5234(7) -0.3055(5) 0.2366(2) 0.102(2) Uani 1 1 d . . . . .
H18F H -0.544032 -0.341952 0.210437 0.122 Uiso 1 1 calc R U . . .
C19F C -0.4173(6) -0.3060(5) 0.2547(2) 0.103(2) Uani 1 1 d . . . . .
H19F H -0.366502 -0.343173 0.241609 0.124 Uiso 1 1 calc R U . . .
C20F C -0.3884(5) -0.2496(4) 0.2931(2) 0.0872(17) Uani 1 1 d . . . . .
H20F H -0.316728 -0.248287 0.305358 0.105 Uiso 1 1 calc R U . . .
 
loop_
 _atom_site_aniso_label
 _atom_site_aniso_U_11
 _atom_site_aniso_U_22
 _atom_site_aniso_U_33
 _atom_site_aniso_U_23
 _atom_site_aniso_U_13
 _atom_site_aniso_U_12
O1A 0.154(4) 0.090(3) 0.075(3) -0.005(2) 0.007(3) -0.017(3)
O2A 0.189(5) 0.098(3) 0.072(3) -0.007(3) 0.018(3) 0.024(3)
N1A 0.111(4) 0.090(4) 0.067(3) 0.006(3) 0.007(3) 0.011(3)
N2A 0.097(4) 0.087(4) 0.087(4) 0.008(3) 0.004(3) 0.005(3)
C1A 0.112(5) 0.080(5) 0.063(4) 0.000(3) -0.006(3) -0.009(4)
C2A 0.138(6) 0.086(5) 0.061(3) 0.004(3) 0.024(3) 0.004(4)
C3A 0.128(6) 0.100(6) 0.065(4) -0.005(4) 0.016(4) 0.016(4)
C4A 0.087(4) 0.079(4) 0.054(3) 0.001(3) 0.000(3) 0.008(3)
C5A 0.118(5) 0.093(5) 0.055(3) 0.003(3) 0.009(3) 0.001(4)
C6A 0.129(5) 0.089(5) 0.064(4) -0.008(3) 0.014(3) 0.004(4)
C7A 0.107(5) 0.088(5) 0.066(4) 0.004(4) 0.005(3) 0.018(4)
C8A 0.079(4) 0.091(5) 0.085(4) 0.020(4) 0.011(3) 0.012(3)
C9A 0.078(4) 0.095(6) 0.116(6) 0.028(5) 0.021(4) 0.014(4)
C10A 0.166(8) 0.079(6) 0.150(7) 0.001(5) 0.064(6) 0.009(5)
C11A 0.195(10) 0.101(8) 0.219(12) 0.003(7) 0.100(9) 0.020(7)
C12A 0.109(6) 0.090(7) 0.250(15) 0.017(8) 0.019(8) 0.007(5)
C13A 0.103(6) 0.140(9) 0.205(11) 0.080(8) 0.007(7) -0.009(6)
C14A 0.104(5) 0.109(6) 0.144(7) 0.042(5) -0.002(4) -0.014(4)
C15A 0.068(4) 0.097(4) 0.076(4) 0.020(3) 0.007(3) -0.001(4)
C16A 0.091(5) 0.117(6) 0.108(5) 0.013(5) 0.001(4) -0.005(4)
C17A 0.126(8) 0.158(9) 0.127(8) 0.037(7) -0.011(6) -0.018(7)
C18A 0.172(10) 0.173(10) 0.071(5) 0.015(5) -0.008(6) -0.057(8)
C19A 0.177(9) 0.161(8) 0.089(5) -0.008(5) 0.056(6) 0.002(7)
C20A 0.093(5) 0.160(7) 0.093(5) -0.005(5) 0.022(4) 0.014(5)
O1B 0.125(3) 0.053(3) 0.076(3) 0.0003(19) 0.017(2) 0.006(2)
O2B 0.212(5) 0.066(3) 0.063(2) -0.008(2) 0.034(3) 0.029(3)
N1B 0.120(4) 0.054(3) 0.054(3) 0.001(2) 0.018(2) 0.012(3)
N2B 0.120(4) 0.051(3) 0.067(3) 0.003(2) 0.020(3) 0.011(3)
C1B 0.080(4) 0.048(4) 0.058(3) -0.001(3) 0.000(3) 0.002(3)
C2B 0.110(5) 0.073(5) 0.046(3) 0.004(3) 0.016(3) 0.008(3)
C3B 0.107(5) 0.059(4) 0.054(3) -0.004(3) 0.025(3) 0.012(3)
C4B 0.076(4) 0.057(4) 0.048(3) 0.002(2) 0.013(3) 0.013(3)
C5B 0.112(5) 0.066(4) 0.052(3) 0.004(3) 0.025(3) 0.005(3)
C6B 0.120(5) 0.057(4) 0.058(3) -0.006(3) 0.030(3) 0.014(3)
C7B 0.099(5) 0.060(4) 0.054(3) -0.005(3) 0.010(3) 0.008(3)
C8B 0.081(4) 0.060(4) 0.058(3) -0.004(3) 0.012(3) 0.008(3)
C9B 0.103(5) 0.050(4) 0.073(4) 0.001(3) 0.027(3) 0.009(3)
C10B 0.242(10) 0.060(5) 0.083(5) -0.006(4) 0.034(5) 0.007(5)
C11B 0.263(11) 0.060(5) 0.112(6) -0.010(4) 0.044(6) 0.005(5)
C12B 0.165(7) 0.064(5) 0.123(7) -0.005(5) 0.044(5) 0.016(5)
C13B 0.119(5) 0.073(5) 0.110(6) 0.026(4) 0.024(4) 0.018(4)
C14B 0.104(5) 0.059(4) 0.085(4) 0.008(3) 0.006(3) 0.012(3)
C15B 0.070(4) 0.053(3) 0.058(3) 0.010(2) 0.003(3) 0.004(3)
C16B 0.089(5) 0.095(5) 0.081(4) -0.016(3) 0.011(3) -0.011(3)
C17B 0.112(6) 0.134(6) 0.090(5) -0.015(5) 0.032(4) 0.005(5)
C18B 0.178(9) 0.102(6) 0.070(4) -0.003(4) 0.011(6) 0.030(6)
C19B 0.141(8) 0.129(7) 0.106(6) -0.038(5) -0.042(6) -0.012(6)
C20B 0.083(5) 0.129(6) 0.103(5) -0.039(4) -0.006(4) -0.011(4)
O1C 0.130(4) 0.077(3) 0.061(2) -0.001(2) 0.004(2) 0.005(2)
O2C 0.176(4) 0.078(3) 0.058(2) 0.017(2) -0.001(3) 0.000(3)
N1C 0.101(4) 0.073(4) 0.048(3) 0.001(2) -0.004(2) -0.003(3)
N2C 0.099(4) 0.062(4) 0.065(3) 0.005(2) 0.005(3) -0.002(3)
C1C 0.082(4) 0.070(4) 0.056(4) 0.003(3) 0.007(3) 0.001(3)
C2C 0.086(4) 0.080(5) 0.045(3) -0.002(3) -0.002(3) 0.001(3)
C3C 0.108(5) 0.072(5) 0.041(3) 0.007(3) 0.006(3) -0.002(3)
C4C 0.076(4) 0.084(5) 0.042(3) 0.003(3) -0.001(3) 0.007(3)
C5C 0.109(5) 0.074(5) 0.042(3) 0.002(3) 0.000(3) 0.006(3)
C6C 0.112(5) 0.089(5) 0.041(3) 0.006(3) 0.000(3) 0.000(4)
C7C 0.092(4) 0.064(4) 0.057(4) 0.010(3) 0.007(3) 0.002(3)
C8C 0.071(4) 0.068(4) 0.057(3) -0.001(3) 0.001(3) -0.002(3)
C9C 0.077(4) 0.069(4) 0.065(4) 0.005(3) 0.007(3) -0.005(3)
C10C 0.131(6) 0.079(5) 0.091(5) 0.008(4) -0.010(4) 0.005(4)
C11C 0.141(7) 0.077(6) 0.118(6) 0.016(5) -0.001(5) 0.010(5)
C12C 0.140(7) 0.069(5) 0.128(6) -0.004(5) 0.036(5) -0.018(5)
C13C 0.117(6) 0.084(6) 0.106(5) -0.009(4) 0.008(4) -0.016(4)
C14C 0.102(5) 0.079(5) 0.075(4) -0.001(3) 0.011(4) -0.008(4)
C15C 0.069(4) 0.065(4) 0.060(3) -0.007(3) 0.001(3) -0.006(3)
C16C 0.100(5) 0.086(4) 0.057(3) -0.004(3) 0.008(3) 0.004(3)
C17C 0.128(6) 0.108(6) 0.063(4) -0.002(4) 0.017(4) -0.011(5)
C18C 0.149(8) 0.095(5) 0.073(5) 0.008(4) -0.012(5) -0.015(5)
C19C 0.107(6) 0.089(5) 0.116(6) 0.011(4) -0.028(5) 0.014(4)
C20C 0.077(4) 0.104(5) 0.090(4) 0.020(4) 0.002(3) 0.009(4)
O1D 0.107(3) 0.048(2) 0.066(2) -0.0029(17) 0.004(2) -0.0028(19)
O2D 0.205(5) 0.063(3) 0.065(3) 0.003(2) 0.038(3) -0.032(3)
N1D 0.121(4) 0.037(3) 0.058(3) 0.001(2) 0.015(3) -0.012(2)
N2D 0.107(4) 0.050(3) 0.058(3) -0.001(2) 0.010(2) -0.010(2)
C1D 0.077(4) 0.045(3) 0.052(3) -0.002(3) 0.000(3) -0.004(3)
C2D 0.112(5) 0.052(4) 0.053(3) -0.011(3) 0.014(3) -0.010(3)
C3D 0.121(5) 0.066(4) 0.049(3) -0.001(3) 0.018(3) -0.017(3)
C4D 0.075(4) 0.054(4) 0.043(3) 0.000(2) 0.006(2) -0.008(3)
C5D 0.106(4) 0.054(4) 0.044(3) 0.000(2) 0.016(3) -0.004(3)
C6D 0.105(4) 0.049(4) 0.052(3) 0.006(2) 0.011(3) -0.001(3)
C7D 0.110(5) 0.049(4) 0.051(3) 0.001(3) 0.009(3) -0.014(3)
C8D 0.075(4) 0.048(3) 0.058(3) -0.001(3) 0.002(3) -0.003(3)
C9D 0.084(4) 0.053(4) 0.060(3) -0.002(3) 0.002(3) -0.005(3)
C10D 0.311(12) 0.049(4) 0.070(4) -0.005(3) 0.025(5) -0.032(5)
C11D 0.357(15) 0.062(5) 0.086(5) 0.012(4) 0.019(7) -0.032(6)
C12D 0.205(9) 0.045(4) 0.118(6) -0.007(4) 0.031(6) -0.011(4)
C13D 0.149(6) 0.060(5) 0.114(6) -0.028(4) 0.036(5) -0.012(4)
C14D 0.131(5) 0.062(4) 0.082(4) -0.007(3) 0.036(4) -0.004(4)
C15D 0.067(4) 0.054(3) 0.051(3) 0.002(2) 0.000(3) -0.002(3)
C16D 0.061(4) 0.104(4) 0.077(4) 0.021(3) -0.001(3) -0.001(3)
C17D 0.087(5) 0.114(5) 0.100(5) 0.019(4) 0.031(4) -0.018(4)
C18D 0.127(6) 0.085(5) 0.063(4) 0.008(3) 0.028(4) -0.004(4)
C19D 0.107(6) 0.141(6) 0.071(4) 0.042(4) -0.007(4) 0.002(5)
C20D 0.067(4) 0.129(5) 0.083(4) 0.027(4) -0.010(3) -0.017(4)
O1E 0.148(4) 0.066(3) 0.067(2) 0.007(2) 0.009(3) 0.010(3)
O2E 0.160(4) 0.073(3) 0.054(2) 0.013(2) 0.001(2) -0.006(3)
N1E 0.105(4) 0.056(3) 0.056(3) 0.006(2) 0.004(2) -0.004(3)
N2E 0.093(3) 0.065(3) 0.057(3) 0.002(2) 0.010(2) 0.000(2)
C1E 0.095(4) 0.054(4) 0.051(3) 0.003(3) 0.006(3) 0.009(3)
C2E 0.094(4) 0.060(4) 0.045(3) -0.003(3) 0.005(3) 0.005(3)
C3E 0.093(4) 0.071(4) 0.045(3) 0.011(3) 0.004(3) 0.007(3)
C4E 0.085(4) 0.051(4) 0.045(3) 0.005(2) 0.008(3) 0.004(3)
C5E 0.144(6) 0.056(4) 0.043(3) 0.002(3) 0.002(3) 0.002(3)
C6E 0.148(6) 0.072(5) 0.051(3) 0.015(3) 0.005(4) 0.008(4)
C7E 0.088(4) 0.081(5) 0.040(3) 0.001(3) 0.008(3) -0.003(3)
C8E 0.070(4) 0.065(4) 0.063(4) 0.002(3) 0.010(3) -0.002(3)
C9E 0.076(4) 0.061(4) 0.066(3) -0.002(3) 0.018(3) -0.005(3)
C10E 0.099(5) 0.075(5) 0.078(4) 0.006(3) 0.012(3) 0.001(4)
C11E 0.143(7) 0.073(5) 0.110(6) 0.020(4) 0.032(5) 0.009(4)
C12E 0.127(6) 0.066(5) 0.121(6) 0.001(5) 0.040(5) -0.015(4)
C13E 0.123(6) 0.082(5) 0.104(5) -0.012(4) 0.011(4) -0.031(4)
C14E 0.102(5) 0.069(5) 0.086(4) -0.002(3) 0.001(4) -0.011(3)
C15E 0.070(4) 0.065(4) 0.055(3) -0.005(3) -0.004(3) -0.004(3)
C16E 0.082(5) 0.104(5) 0.093(5) 0.005(4) 0.002(4) 0.009(4)
C17E 0.121(6) 0.104(6) 0.105(6) 0.011(5) -0.035(5) 0.021(4)
C18E 0.179(9) 0.097(6) 0.072(5) 0.014(4) 0.001(5) -0.009(6)
C19E 0.141(7) 0.102(6) 0.072(5) -0.002(4) 0.023(4) -0.003(5)
C20E 0.095(4) 0.078(4) 0.066(4) -0.010(3) 0.018(3) -0.001(3)
O1F 0.159(4) 0.056(3) 0.074(3) -0.003(2) 0.014(2) -0.018(2)
O2F 0.147(4) 0.071(2) 0.063(2) -0.0134(19) 0.001(2) 0.016(2)
N1F 0.103(4) 0.048(3) 0.061(3) 0.004(2) 0.002(2) 0.004(2)
N2F 0.077(3) 0.055(3) 0.076(3) 0.007(2) 0.008(2) 0.007(2)
C1F 0.092(4) 0.064(4) 0.050(3) 0.002(3) -0.007(3) -0.003(3)
C2F 0.116(5) 0.060(4) 0.057(3) 0.005(3) 0.022(3) 0.001(3)
C3F 0.102(4) 0.083(4) 0.046(3) -0.001(3) 0.016(3) 0.020(3)
C4F 0.085(4) 0.053(4) 0.046(3) -0.001(2) 0.000(3) 0.010(3)
C5F 0.095(4) 0.064(4) 0.054(3) 0.002(3) 0.015(3) 0.002(3)
C6F 0.111(5) 0.058(4) 0.058(3) -0.007(3) 0.022(3) -0.004(3)
C7F 0.088(4) 0.065(4) 0.057(3) 0.003(3) 0.005(3) 0.018(3)
C8F 0.058(3) 0.056(4) 0.078(4) 0.005(3) 0.009(3) 0.003(3)
C9F 0.060(3) 0.064(4) 0.094(4) 0.011(3) 0.012(3) 0.008(3)
C10F 0.151(7) 0.071(5) 0.124(6) -0.006(4) 0.053(5) -0.011(4)
C11F 0.174(8) 0.072(5) 0.170(8) -0.013(5) 0.072(6) -0.011(5)
C12F 0.104(6) 0.067(5) 0.211(10) 0.029(6) 0.039(6) 0.005(4)
C13F 0.117(6) 0.085(6) 0.139(6) 0.031(5) -0.002(5) -0.011(4)
C14F 0.105(5) 0.074(5) 0.125(5) 0.027(4) -0.015(4) -0.014(4)
C15F 0.061(3) 0.060(3) 0.076(3) 0.016(3) 0.010(3) 0.003(3)
C16F 0.080(5) 0.103(5) 0.106(5) -0.007(4) -0.002(4) 0.008(4)
C17F 0.089(5) 0.133(6) 0.107(5) -0.005(5) -0.011(4) 0.002(5)
C18F 0.134(7) 0.110(6) 0.062(3) -0.001(3) 0.005(4) -0.038(5)
C19F 0.108(6) 0.124(6) 0.082(4) -0.022(4) 0.034(4) -0.014(4)
C20F 0.072(4) 0.114(5) 0.078(4) -0.006(4) 0.019(3) -0.001(4)
 
_geom_special_details
;
 All esds (except the esd in the dihedral angle between two l.s. planes)
 are estimated using the full covariance matrix.  The cell esds are taken
 into account individually in the estimation of esds in distances, angles
 and torsion angles; correlations between esds in cell parameters are only
 used when they are defined by crystal symmetry.  An approximate (isotropic)
 treatment of cell esds is used for estimating esds involving l.s. planes.
;
 
loop_
 _geom_bond_atom_site_label_1
 _geom_bond_atom_site_label_2
 _geom_bond_distance
 _geom_bond_site_symmetry_2
 _geom_bond_publ_flag
O1A C1A 1.363(7) . ?
O1A H1A 0.8200 . ?
O2A C7A 1.223(7) . ?
N1A C7A 1.364(7) . ?
N1A N2A 1.388(7) . ?
N1A H1AA 0.8600 . ?
N2A C8A 1.290(7) . ?
C1A C2A 1.368(8) . ?
C1A C6A 1.389(8) . ?
C2A C3A 1.373(8) . ?
C2A H2A 0.9300 . ?
C3A C4A 1.393(8) . ?
C3A H3A 0.9300 . ?
C4A C5A 1.409(8) . ?
C4A C7A 1.468(8) . ?
C5A C6A 1.361(8) . ?
C5A H5A 0.9300 . ?
C6A H6A 0.9300 . ?
C8A C9A 1.453(9) . ?
C8A C15A 1.480(8) . ?
C9A C10A 1.363(10) . ?
C9A C14A 1.368(9) . ?
C10A C11A 1.362(11) . ?
C10A H10A 0.9300 . ?
C11A C12A 1.351(13) . ?
C11A H11A 0.9300 . ?
C12A C13A 1.371(13) . ?
C12A H12A 0.9300 . ?
C13A C14A 1.391(11) . ?
C13A H13A 0.9300 . ?
C14A H14A 0.9300 . ?
C15A C16A 1.381(8) . ?
C15A C20A 1.388(9) . ?
C16A C17A 1.373(11) . ?
C16A H16A 0.9300 . ?
C17A C18A 1.333(12) . ?
C17A H17A 0.9300 . ?
C18A C19A 1.366(12) . ?
C18A H18A 0.9300 . ?
C19A C20A 1.403(11) . ?
C19A H19A 0.9300 . ?
C20A H20A 0.9300 . ?
O1B C1B 1.359(6) . ?
O1B H1B 0.8200 . ?
O2B C7B 1.219(6) . ?
N1B C7B 1.347(6) . ?
N1B N2B 1.377(6) . ?
N1B H1BA 0.8600 . ?
N2B C8B 1.288(6) . ?
C1B C2B 1.368(7) . ?
C1B C6B 1.377(7) . ?
C2B C3B 1.359(7) . ?
C2B H2B 0.9300 . ?
C3B C4B 1.378(7) . ?
C3B H3B 0.9300 . ?
C4B C5B 1.389(7) . ?
C4B C7B 1.480(7) . ?
C5B C6B 1.367(7) . ?
C5B H5B 0.9300 . ?
C6B H6B 0.9300 . ?
C8B C9B 1.475(7) . ?
C8B C15B 1.477(7) . ?
C9B C14B 1.362(7) . ?
C9B C10B 1.385(9) . ?
C10B C11B 1.369(9) . ?
C10B H10B 0.9300 . ?
C11B C12B 1.371(10) . ?
C11B H11B 0.9300 . ?
C12B C13B 1.346(9) . ?
C12B H12B 0.9300 . ?
C13B C14B 1.396(8) . ?
C13B H13B 0.9300 . ?
C14B H14B 0.9300 . ?
C15B C16B 1.364(7) . ?
C15B C20B 1.367(7) . ?
C16B C17B 1.372(9) . ?
C16B H16B 0.9300 . ?
C17B C18B 1.327(10) . ?
C17B H17B 0.9300 . ?
C18B C19B 1.374(11) . ?
C18B H18B 0.9300 . ?
C19B C20B 1.408(10) . ?
C19B H19B 0.9300 . ?
C20B H20B 0.9300 . ?
O1C C1C 1.353(6) . ?
O1C H1C 0.8200 . ?
O2C C7C 1.230(6) . ?
N1C C7C 1.356(6) . ?
N1C N2C 1.379(6) . ?
N1C H1CA 0.8600 . ?
N2C C8C 1.294(6) . ?
C1C C6C 1.384(7) . ?
C1C C2C 1.387(7) . ?
C2C C3C 1.359(7) . ?
C2C H2C 0.9300 . ?
C3C C4C 1.390(7) . ?
C3C H3C 0.9300 . ?
C4C C5C 1.396(7) . ?
C4C C7C 1.472(7) . ?
C5C C6C 1.370(7) . ?
C5C H5C 0.9300 . ?
C6C H6C 0.9300 . ?
C8C C9C 1.465(7) . ?
C8C C15C 1.491(7) . ?
C9C C14C 1.381(8) . ?
C9C C10C 1.383(8) . ?
C10C C11C 1.365(9) . ?
C10C H10C 0.9300 . ?
C11C C12C 1.375(9) . ?
C11C H11C 0.9300 . ?
C12C C13C 1.349(9) . ?
C12C H12C 0.9300 . ?
C13C C14C 1.385(8) . ?
C13C H13C 0.9300 . ?
C14C H14C 0.9300 . ?
C15C C16C 1.361(7) . ?
C15C C20C 1.374(7) . ?
C16C C17C 1.389(9) . ?
C16C H16C 0.9300 . ?
C17C C18C 1.360(10) . ?
C17C H17C 0.9300 . ?
C18C C19C 1.338(10) . ?
C18C H18C 0.9300 . ?
C19C C20C 1.387(8) . ?
C19C H19C 0.9300 . ?
C20C H20C 0.9300 . ?
O1D C1D 1.347(6) . ?
O1D H1D 0.8200 . ?
O2D C7D 1.215(6) . ?
N1D C7D 1.347(6) . ?
N1D N2D 1.380(5) . ?
N1D H1DA 0.8600 . ?
N2D C8D 1.289(6) . ?
C1D C6D 1.367(7) . ?
C1D C2D 1.384(7) . ?
C2D C3D 1.386(7) . ?
C2D H2D 0.9300 . ?
C3D C4D 1.384(7) . ?
C3D H3D 0.9300 . ?
C4D C5D 1.380(6) . ?
C4D C7D 1.476(7) . ?
C5D C6D 1.378(6) . ?
C5D H5D 0.9300 . ?
C6D H6D 0.9300 . ?
C8D C9D 1.490(7) . ?
C8D C15D 1.496(7) . ?
C9D C10D 1.337(8) . ?
C9D C14D 1.375(7) . ?
C10D C11D 1.385(9) . ?
C10D H10D 0.9300 . ?
C11D C12D 1.338(10) . ?
C11D H11D 0.9300 . ?
C12D C13D 1.331(9) . ?
C12D H12D 0.9300 . ?
C13D C14D 1.389(8) . ?
C13D H13D 0.9300 . ?
C14D H14D 0.9300 . ?
C15D C20D 1.359(7) . ?
C15D C16D 1.370(7) . ?
C16D C17D 1.366(8) . ?
C16D H16D 0.9300 . ?
C17D C18D 1.355(9) . ?
C17D H17D 0.9300 . ?
C18D C19D 1.329(9) . ?
C18D H18D 0.9300 . ?
C19D C20D 1.382(8) . ?
C19D H19D 0.9300 . ?
C20D H20D 0.9300 . ?
O1E C1E 1.352(6) . ?
O1E H1E 0.8200 . ?
O2E C7E 1.229(6) . ?
N1E C7E 1.348(6) . ?
N1E N2E 1.373(6) . ?
N1E H1EA 0.8600 . ?
N2E C8E 1.290(6) . ?
C1E C2E 1.363(7) . ?
C1E C6E 1.377(7) . ?
C2E C3E 1.375(7) . ?
C2E H2E 0.9300 . ?
C3E C4E 1.373(7) . ?
C3E H3E 0.9300 . ?
C4E C5E 1.377(7) . ?
C4E C7E 1.474(7) . ?
C5E C6E 1.355(7) . ?
C5E H5E 0.9300 . ?
C6E H6E 0.9300 . ?
C8E C9E 1.490(7) . ?
C8E C15E 1.492(7) . ?
C9E C10E 1.384(8) . ?
C9E C14E 1.391(7) . ?
C10E C11E 1.376(8) . ?
C10E H10E 0.9300 . ?
C11E C12E 1.372(10) . ?
C11E H11E 0.9300 . ?
C12E C13E 1.362(10) . ?
C12E H12E 0.9300 . ?
C13E C14E 1.375(8) . ?
C13E H13E 0.9300 . ?
C14E H14E 0.9300 . ?
C15E C20E 1.384(7) . ?
C15E C16E 1.386(8) . ?
C16E C17E 1.384(9) . ?
C16E H16E 0.9300 . ?
C17E C18E 1.356(10) . ?
C17E H17E 0.9300 . ?
C18E C19E 1.349(10) . ?
C18E H18E 0.9300 . ?
C19E C20E 1.369(9) . ?
C19E H19E 0.9300 . ?
C20E H20E 0.9300 . ?
O1F C1F 1.347(6) . ?
O1F H1F 0.8200 . ?
O2F C7F 1.228(6) . ?
N1F C7F 1.355(6) . ?
N1F N2F 1.374(5) . ?
N1F H1FA 0.8600 . ?
N2F C8F 1.285(6) . ?
C1F C2F 1.374(7) . ?
C1F C6F 1.388(7) . ?
C2F C3F 1.373(7) . ?
C2F H2F 0.9300 . ?
C3F C4F 1.393(7) . ?
C3F H3F 0.9300 . ?
C4F C5F 1.378(6) . ?
C4F C7F 1.479(7) . ?
C5F C6F 1.365(7) . ?
C5F H5F 0.9300 . ?
C6F H6F 0.9300 . ?
C8F C9F 1.475(7) . ?
C8F C15F 1.494(7) . ?
C9F C10F 1.371(9) . ?
C9F C14F 1.386(8) . ?
C10F C11F 1.401(9) . ?
C10F H10F 0.9300 . ?
C11F C12F 1.350(10) . ?
C11F H11F 0.9300 . ?
C12F C13F 1.356(10) . ?
C12F H12F 0.9300 . ?
C13F C14F 1.388(9) . ?
C13F H13F 0.9300 . ?
C14F H14F 0.9300 . ?
C15F C20F 1.354(7) . ?
C15F C16F 1.383(7) . ?
C16F C17F 1.359(9) . ?
C16F H16F 0.9300 . ?
C17F C18F 1.359(9) . ?
C17F H17F 0.9300 . ?
C18F C19F 1.376(9) . ?
C18F H18F 0.9300 . ?
C19F C20F 1.385(8) . ?
C19F H19F 0.9300 . ?
C20F H20F 0.9300 . ?
 
loop_
 _geom_angle_atom_site_label_1
 _geom_angle_atom_site_label_2
 _geom_angle_atom_site_label_3
 _geom_angle
 _geom_angle_site_symmetry_1
 _geom_angle_site_symmetry_3
 _geom_angle_publ_flag
C1A O1A H1A 109.5 . . ?
C7A N1A N2A 120.8(5) . . ?
C7A N1A H1AA 119.6 . . ?
N2A N1A H1AA 119.6 . . ?
C8A N2A N1A 115.8(5) . . ?
O1A C1A C2A 123.8(6) . . ?
O1A C1A C6A 116.4(6) . . ?
C2A C1A C6A 119.8(6) . . ?
C1A C2A C3A 120.7(6) . . ?
C1A C2A H2A 119.7 . . ?
C3A C2A H2A 119.7 . . ?
C2A C3A C4A 120.6(6) . . ?
C2A C3A H3A 119.7 . . ?
C4A C3A H3A 119.7 . . ?
C3A C4A C5A 117.9(6) . . ?
C3A C4A C7A 119.3(6) . . ?
C5A C4A C7A 122.7(6) . . ?
C6A C5A C4A 120.9(6) . . ?
C6A C5A H5A 119.5 . . ?
C4A C5A H5A 119.5 . . ?
C5A C6A C1A 120.1(6) . . ?
C5A C6A H6A 120.0 . . ?
C1A C6A H6A 120.0 . . ?
O2A C7A N1A 121.1(6) . . ?
O2A C7A C4A 122.6(6) . . ?
N1A C7A C4A 116.3(6) . . ?
N2A C8A C9A 116.5(6) . . ?
N2A C8A C15A 122.9(6) . . ?
C9A C8A C15A 120.6(6) . . ?
C10A C9A C14A 117.9(7) . . ?
C10A C9A C8A 121.3(7) . . ?
C14A C9A C8A 120.8(8) . . ?
C11A C10A C9A 122.6(9) . . ?
C11A C10A H10A 118.7 . . ?
C9A C10A H10A 118.7 . . ?
C12A C11A C10A 119.4(11) . . ?
C12A C11A H11A 120.3 . . ?
C10A C11A H11A 120.3 . . ?
C11A C12A C13A 120.1(10) . . ?
C11A C12A H12A 120.0 . . ?
C13A C12A H12A 120.0 . . ?
C12A C13A C14A 119.6(10) . . ?
C12A C13A H13A 120.2 . . ?
C14A C13A H13A 120.2 . . ?
C9A C14A C13A 120.4(9) . . ?
C9A C14A H14A 119.8 . . ?
C13A C14A H14A 119.8 . . ?
C16A C15A C20A 118.3(7) . . ?
C16A C15A C8A 120.1(6) . . ?
C20A C15A C8A 121.6(6) . . ?
C17A C16A C15A 121.3(8) . . ?
C17A C16A H16A 119.3 . . ?
C15A C16A H16A 119.3 . . ?
C18A C17A C16A 120.1(9) . . ?
C18A C17A H17A 119.9 . . ?
C16A C17A H17A 119.9 . . ?
C17A C18A C19A 121.1(10) . . ?
C17A C18A H18A 119.4 . . ?
C19A C18A H18A 119.4 . . ?
C18A C19A C20A 119.7(9) . . ?
C18A C19A H19A 120.1 . . ?
C20A C19A H19A 120.1 . . ?
C15A C20A C19A 119.3(7) . . ?
C15A C20A H20A 120.3 . . ?
C19A C20A H20A 120.3 . . ?
C1B O1B H1B 109.5 . . ?
C7B N1B N2B 120.4(4) . . ?
C7B N1B H1BA 119.8 . . ?
N2B N1B H1BA 119.8 . . ?
C8B N2B N1B 116.6(4) . . ?
O1B C1B C2B 123.8(5) . . ?
O1B C1B C6B 116.4(5) . . ?
C2B C1B C6B 119.8(5) . . ?
C3B C2B C1B 120.3(5) . . ?
C3B C2B H2B 119.9 . . ?
C1B C2B H2B 119.9 . . ?
C2B C3B C4B 121.6(5) . . ?
