Repository: ccdc-opensource/collaboration-bestcsp-experimental-data

# collaboration-bestcsp-experimental-data

Sharing of experimental data for validating computational methods as part of the BEST-CSP project,
see <https://www.cost.eu/actions/CA22107> and <https://best-csp.eu/>

This repository contains individual folders for each of the compounds considered in this Action,
and an example "System_template" to illustrate the format.

Within each folder are .csv files for each polymorph, for standardised recording of data.
Keeping the experimental data to a standard format will aid in the statistical treatment of results,
and csv files are machine readable, facilitating plotting and tabulating the data.

There is also a Python script in the top directory for calculating consensus means from data generated in different labs called stats.py.
The script requires the modules statsmodels and matplotlib; it may be simpler to make a conda environment and install those modules,
but I have included environment.yaml as a snapshot for the pictures used in the Paris meeting (20/06/2024).

## Filling in CSV files

In writing the csv files, please consider the following guidance.
Each line can contain either a single data point, or the mean value and standard deviation of several data points from the same experiment/lab.
For repeated-measurement summaries, `Std` must be one sample standard deviation, not the standard error of the mean.
If you calculate it yourself, make sure to use the formula for sample standard deviation, with n-1 in the denominator.
In literature, other kinds of error bars are often used, and it is important that you try to figure out what kind of error bar it is.
Record the uncertainty type in the comments. For a single fitted or measured value, a reported one-sigma standard uncertainty
may also be stored in `Std` for weighting; this is not a sample SD estimated from one observation.
If a literature paper does not specify the uncertainty type, treating its error bar as one standard deviation is an explicit,
unverified assumption. Expanded uncertainties and confidence intervals require an appropriate conversion before entry.
All data we have should be entered into the CSV. Outliers and questionable data should also be included for the sake of transparancy and completeness.
We then exclude such data by commenting out lines, and adding a statement about why that data point was rejected.
It is important that the entered data can be traced back to its origin. For literature, DOI or other reference that makes it possible
to find the study should be added.

What the Python script does:
A single summarized row with `Std` enters as one laboratory/source effect.
For raw-only data from one name, at least two observations are merged into a mean and sample SD.
Single values without `Std` from at least two distinct names are pooled into one "Literature data" effect,
using the standard error of that independent pool's mean. An isolated raw value without a supplied uncertainty
cannot enter the metaanalysis. Multiple summarized rows, or a mixture of raw and summarized rows,
under the same name stop the analysis: their overlap and dependence must be resolved rather than
silently dropping observations or treating repeated summaries as independent effects.

### Statistical assumptions and uncertainty

The working model distinguishes dependence within a laboratory from
independence between laboratories:

- A supplied repeated-measurement `Std` gives the working variance `Std**2`,
  without division by `N`. Raw repeats from one name give
  `np.var(values, ddof=1)`, also without division by the group size.
  This deliberately uses repeatability as a laboratory-level uncertainty;
  repeated measurements do not automatically increase precision.
- A pool of `M` single values from distinct, independent laboratories gives
  `np.var(values, ddof=1) / M`, the estimated variance of the pool's mean.
  At least two independent values are needed. Repeated rows from one name
  are grouped as laboratory repeats first and never counted as independent
  contributions to this pool.

`ddof=1` specifies the conventional sample-variance definition with denominator
`N-1`; it does not correct for correlation between repeated measurements.

For independent, identically distributed within-lab measurements, the
sampling variance of a laboratory mean would normally be `Std**2 / N`.
That formula is deliberately not used for within-lab repeats here.
`statsmodels` normally expects the sampling variance of each effect; the
SD-based laboratory inputs are an intentional substitution of working
uncertainties. Avoiding the automatic reduction by `sqrt(N)` is intended to
be conservative about repeated measurements. Sample SD measures repeatability
and need not capture a shared calibration bias or other systematic errors,
so this choice does not guarantee coverage or an upper uncertainty bound.

`N` records a summary's measurement count where known; grouping counts
reported rows, not the sum of their `N` values.

File: Metacetamol/supplementary/Supplementary_data_by_Marta_Dudek/SCXRD/MCE--34DHBA-100K_manual.cif (part 1 of 20)
data_mce--34dhba-100k_manual
_audit_creation_date               2025-02-26
_audit_creation_method
;
Olex2 1.5
(compiled 2024.02.16 svn.r378c4104 for OlexSys, GUI svn.r6928)
;
_shelx_SHELXL_version_number       '2018/3'
_audit_contact_author_address      ?
_audit_contact_author_email        ?
_audit_contact_author_name         ''
_audit_contact_author_phone        ?
_publ_contact_author_id_orcid      ?
_publ_section_references
;
Dolomanov, O.V., Bourhis, L.J., Gildea, R.J, Howard, J.A.K. & Puschmann, H.
 (2009), J. Appl. Cryst. 42, 339-341.

Sheldrick, G.M. (2015). Acta Cryst. A71, 3-8.

Sheldrick, G.M. (2015). Acta Cryst. C71, 3-8.
;
_chemical_name_common              ?
_chemical_name_systematic          ?
_chemical_formula_moiety           'C8 H9 N O2, C7 H6 O4'
_chemical_formula_sum              'C15 H15 N O6'
_chemical_formula_weight           305.28
_chemical_melting_point            ?
_chemical_oxdiff_formula           'C11 H10 N O'
loop_
  _atom_type_symbol
  _atom_type_description
  _atom_type_scat_dispersion_real
  _atom_type_scat_dispersion_imag
  _atom_type_scat_source
 'C' 'C' 0.0181 0.0091 'International Tables Vol C Tables 4.2.6.8 and 6.1.1.4'
 'H' 'H' 0.0000 0.0000 'International Tables Vol C Tables 4.2.6.8 and 6.1.1.4'
 'N' 'N' 0.0311 0.0180 'International Tables Vol C Tables 4.2.6.8 and 6.1.1.4'
 'O' 'O' 0.0492 0.0322 'International Tables Vol C Tables 4.2.6.8 and 6.1.1.4'

_shelx_space_group_comment
;
The symmetry employed for this shelxl refinement is uniquely defined
by the following loop, which should always be used as a source of
symmetry information in preference to the above space-group names.
They are only intended as comments.
;
_space_group_crystal_system        'triclinic'
_space_group_IT_number             2
_space_group_name_H-M_alt          'P -1'
_space_group_name_Hall             '-P 1'
loop_
  _space_group_symop_operation_xyz
 'x, y, z'
 '-x, -y, -z'

_cell_length_a                     7.9593(3)
_cell_length_b                     8.9663(3)
_cell_length_c                     10.5204(4)
_cell_angle_alpha                  69.983(3)
_cell_angle_beta                   76.283(3)
_cell_angle_gamma                  83.790(3)
_cell_volume                       685.02(5)
_cell_formula_units_Z              2
_cell_measurement_reflns_used      17508
_cell_measurement_temperature      99.99(10)
_cell_measurement_theta_max        79.3000
_cell_measurement_theta_min        4.5740
_shelx_estimated_absorpt_T_max     0.935
_shelx_estimated_absorpt_T_min     0.771
_exptl_absorpt_coefficient_mu      0.980
_exptl_absorpt_correction_T_max    1.000
_exptl_absorpt_correction_T_min    0.409
_exptl_absorpt_correction_type     gaussian
_exptl_absorpt_process_details
;
CrysAlisPro 1.171.42.80a (Rigaku Oxford Diffraction, 2023)
Numerical absorption correction based on gaussian integration over
a multifaceted crystal model
Empirical absorption correction using spherical harmonics,
implemented in SCALE3 ABSPACK scaling algorithm.
;
_exptl_absorpt_special_details     ?
_exptl_crystal_colour              ?
_exptl_crystal_density_diffrn      1.480
_exptl_crystal_density_meas        ?
_exptl_crystal_density_method      ?
_exptl_crystal_description         ?
_exptl_crystal_F_000               320
loop_
  _exptl_crystal_face_index_h
  _exptl_crystal_face_index_k
  _exptl_crystal_face_index_l
  _exptl_crystal_face_perp_dist
 2 3 7 0.0633
 -4 0 2 0.1106
 -2 -3 -7 0.0495
 3 -1 -5 0.0837
 1 -5 0 0.0129
 -1 5 0 0.0568
 -1 -4 2 0.0439

_exptl_crystal_size_max            0.28
_exptl_crystal_size_mid            0.14
_exptl_crystal_size_min            0.07
loop_
  _exptl_oxdiff_crystal_face_indexfrac_h
  _exptl_oxdiff_crystal_face_indexfrac_k
  _exptl_oxdiff_crystal_face_indexfrac_l
  _exptl_oxdiff_crystal_face_x
  _exptl_oxdiff_crystal_face_y
  _exptl_oxdiff_crystal_face_z
 1.5723 3.2796 6.5988 0.1792 0.7601 0.6246
 -4.3261 -0.2059 2.1734 -0.1080 -0.4391 0.8919
 -1.8304 -3.3237 -6.5424 -0.1870 -0.7923 -0.5808
 2.8671 -1.2428 -4.6202 0.0114 0.0326 -0.9994
 0.7683 -5.4035 -0.1066 0.8954 -0.4251 -0.1324
 -0.7321 5.3946 0.0415 -0.8969 0.4259 0.1189
 -0.7832 -4.2212 2.4936 0.8181 -0.3905 0.4221

_exptl_transmission_factor_max     ?
_exptl_transmission_factor_min     ?
_diffrn_reflns_av_R_equivalents    0.0690
_diffrn_reflns_av_unetI/netI       0.0269
_diffrn_reflns_Laue_measured_fraction_full  1.000
_diffrn_reflns_Laue_measured_fraction_max  0.961
_diffrn_reflns_limit_h_max         10
_diffrn_reflns_limit_h_min         -10
_diffrn_reflns_limit_k_max         11
_diffrn_reflns_limit_k_min         -11
_diffrn_reflns_limit_l_max         13
_diffrn_reflns_limit_l_min         -12
_diffrn_reflns_number              26513
_diffrn_reflns_point_group_measured_fraction_full  1.000
_diffrn_reflns_point_group_measured_fraction_max  0.961
_diffrn_reflns_theta_full          67.684
_diffrn_reflns_theta_max           80.407
_diffrn_reflns_theta_min           4.580
_diffrn_ambient_environment        N~2~
_diffrn_ambient_temperature        99.99(10)
_diffrn_detector                   'Hybrid Pixel Array Detector'
_diffrn_detector_area_resol_mean   10.0000
_diffrn_detector_type              HyPix
_diffrn_measured_fraction_theta_full  1.000
_diffrn_measured_fraction_theta_max  0.961
_diffrn_measurement_details
;
List of Runs (angles in degrees, time in seconds):

  # Type    Start    End  Width  t~exp~   \w     \q     \k     \f   Frames
--------------------------------------------------------------------------
  1  \w   -120.00 -34.00   0.50    0.29    --  -47.47 -49.00 131.00  172
  2  \w    -24.00  55.00   0.50    0.29    --   47.47 -49.00 131.00  158
  3  \w     34.00 120.00   0.50    0.29    --   47.47  49.00 -81.00  172
  4  \w    -24.00  55.00   0.50    0.29    --   47.47 -49.00 131.00  158
  5  \w    -55.00 -19.00   0.50    1.17    --  -91.75  49.00 -81.00   72
  6  \w   -163.00 -78.00   0.50    1.17    --  -91.75 -49.00 131.00  170
  7  \w    100.00 178.00   0.50    1.17    --  113.25  49.00 -81.00  156
  8  \w    -16.00  14.00   0.50    0.29    --   18.00 102.00  -7.72   60
  9  \w    -14.00  27.00   0.50    0.29    --   18.00  98.00-154.84   82
 10  \w     -5.00  29.00   0.50    0.29    --   26.00  96.00 148.53   68
 11  \w      8.00  41.00   0.50    0.29    --   38.00  92.00-122.01   66
 12  \w     10.00  43.00   0.50    0.29    --   38.00  89.00 101.55   66
 13  \w    -55.00  25.00   0.50    0.29    --  -47.47  49.00 -81.00  160
 14  \w     25.00 120.00   0.50    0.29    --   47.47  77.00 -90.00  190
 15  \w     25.00 120.00   0.50    0.29    --   47.47  77.00 -30.00  190
 16  \w     34.00  93.00   0.50    0.29    --   47.47-125.00 -60.00  118
 17  \w     35.00 120.00   0.50    0.29    --   47.47  38.00 -30.00  170
 18  \w     25.00 120.00   0.50    0.29    --   47.47  77.00 -90.00  190
 19  \w     35.00 120.00   0.50    0.29    --   47.47  38.00  60.00  170
 20  \w     25.00 120.00   0.50    0.29    --   47.47  77.00-180.00  190
 21  \w     33.00 126.00   0.50    0.29    --   54.00  74.00 105.16  186
 22  \w     33.00 126.00   0.50    0.29    --   54.00  74.00  81.34  186
 23  \w     31.00 126.00   0.50    0.29    --   54.00  77.00  35.79  190
 24  \w     31.00 126.00   0.50    0.29    --   54.00  77.00-175.58  190
 25  \w     32.00 126.00   0.50    0.29    --   54.00  75.00  -1.15  188
 26  \w     33.00 126.00   0.50    0.29    --   54.00  74.00  81.34  186
 27  \w     31.00 126.00   0.50    0.29    --   54.00  77.00-175.58  190
 28  \w   -131.00 -35.00   0.50    0.29    --  -58.00 -76.00 159.68  192
 29  \w     36.00  62.00   0.50    0.29    --   58.00  75.00 -80.31   52
 30  \w    101.00 127.00   0.50    0.29    --   58.00  75.00 -80.31   52
 31  \w     36.00  62.00   0.50    0.29    --   58.00  75.00 -38.15   52
 32  \w     35.00  86.00   0.50    0.29    --   58.00  77.00 139.70  102
 33  \w    -74.00 -48.00   0.50    0.29    --  -66.00 -65.00 -40.28   52
 34  \w    -88.00 -53.00   0.50    0.29    --  -70.00 -68.00-163.97   70
 35  \w    -84.00 -55.00   0.50    0.29    --  -70.00 -64.00 -59.00   58
 36  \w    -84.00 -53.00   0.50    0.29    --  -70.00 -66.00 -77.55   62
 37  \w    -77.00 -52.00   0.50    0.29    --  -70.00 -64.00 104.08   50
 38  \w    -76.00 -51.00   0.50    0.29    --  -70.00 -68.00-148.85   50
 39  \w    102.00 127.00   0.50    0.29    --   70.00  77.00  19.03   50
 40  \w   -142.00-107.00   0.50    0.29    --  -70.00 -68.00-148.85   70
 41  \w     47.00  73.00   0.50    0.29    --   70.00  77.00  19.03   52
 42  \w    -83.00 -57.00   0.50    0.29    --  -74.00 -64.00 122.49   52
 43  \w    -83.00 -56.00   0.50    0.29    --  -74.00 -66.00 -94.12   54
 44  \w    -85.00 -59.00   0.50    0.29    --  -74.00 -63.00 -42.06   52
 45  \w   -143.00-117.00   0.50    0.29    --  -74.00 -66.00 -94.12   52
 46  \w    -83.00 -58.00   0.50    0.29    --  -78.00 -69.00  17.62   50
 47  \w    -95.00 -62.00   0.50    0.29    --  -78.00 -62.00  93.90   66
 48  \w    -88.00 -62.00   0.50    0.29    --  -78.00 -64.00 139.54   52
 49  \w    -85.00 -57.00   0.50    0.29    --  -78.00 -73.00  45.91   56
 50  \w    -98.00 -56.00   0.50    0.29    --  -78.00 -74.00  85.03   84
 51  \w    -90.00 -64.00   0.50    1.17    --  -82.00 -66.00 -99.34   52
 52  \w    -89.00 -64.00   0.50    1.17    --  -82.00 -64.00 -63.93   50
 53  \w    -90.00 -64.00   0.50    1.17    --  -82.00 -65.00 163.36   52
 54  \w    -87.00 -61.00   0.50    1.17    --  -82.00 -73.00  60.49   52
 55  \w    -86.00 -61.00   0.50    1.17    --  -82.00 -73.00  74.51   50
 56  \w    -95.00 -69.00   0.50    1.17    --  -86.00 -66.00-130.15   52
 57  \w    -98.00 -66.00   0.50    1.17    --  -86.00 -71.00-169.88   64
 58  \w   -143.00-117.00   0.50    1.17    --  -91.75 -77.00-120.00   52
 59  \w    -94.00 -69.00   0.50    1.17    --  -91.75 -77.00-150.00   50
 60  \w    -98.00 -72.00   0.50    1.17    --  -91.75 -75.00  53.14   52
 61  \w   -143.00 -70.00   0.50    1.17    --  -91.75 -75.00  93.42  146
 62  \w   -116.00 -71.00   0.50    1.17    --  -91.75 -71.00 -21.23   90
 63  \w   -160.00-122.00   0.50    1.17    --  -91.75 -71.00 -21.23   76
 64  \w    -99.00 -73.00   0.50    1.17    --  -91.75 -70.00 148.26   52
 65  \w   -147.00-112.00   0.50    1.17    --  -91.75 -66.00 -88.81   70
 66  \w   -105.00 -77.00   0.50    1.17    --  -91.75 -61.00  60.00   56
 67  \w   -103.00 -73.00   0.50    1.17    --  -91.75 -66.00 -88.81   60
 68  \w   -103.00 -72.00   0.50    1.17    --  -91.75 -77.00 150.00   62
 69  \w   -106.00 -78.00   0.50    1.17    --  -91.75 -64.00 -57.36   56
 70  \w   -125.00 -75.00   0.50    1.17    --  -91.75 -65.00 147.01  100
 71  \w   -148.00-122.00   0.50    1.17    --  -91.75 -61.00  60.00   52
 72  \w   -107.00 -71.00   0.50    1.17    --  -91.75 -71.00 -62.26   72
 73  \w    -68.00 -33.00   0.50    1.17    --  -91.75  61.00-120.00   70
 74  \w   -161.00-115.00   0.50    1.17    --  -91.75 -71.00 -62.26   92
 75  \w    -97.00 -71.00   0.50    1.17    --  -91.75 -77.00   9.89   52
 76  \w    -94.00 -69.00   0.50    1.17    --  -91.75 -77.00-180.00   50
 77  \w   -103.00 -69.00   0.50    1.17    --  -91.75 -77.00 128.13   68
 78  \w   -140.00-114.00   0.50    1.17    --  -91.75 -77.00-180.00   52
 79  \w   -158.00-133.00   0.50    1.17    --  -91.75 -73.00-137.73   50
 80  \w   -161.00-136.00   0.50    1.17    --  -91.75 -77.00-150.00   50
 81  \w    -97.00 -71.00   0.50    1.17    --  -91.75 -74.00  36.60   52
 82  \w   -112.00 -72.00   0.50    1.17    --  -91.75 -75.00  19.85   80
 83  \w   -102.00 -71.00   0.50    1.17    --  -91.75 -73.00-137.73   62
 84  \w    -69.00 -19.00   0.50    1.17    --  -91.75  61.00  90.00  100
 85  \w   -101.00 -71.00   0.50    1.17    --  -91.75 -77.00 -30.00   60
 86  \w    -96.00 -71.00   0.50    1.17    --  -91.75 -73.00 -98.48   50
 87  \w    -95.00 -69.00   0.50    1.17    --  -91.75 -77.00-120.00   52
 88  \w   -160.00-125.00   0.50    1.17    --  -91.75 -75.00  19.85   70
 89  \w   -105.00 -73.00   0.50    1.17    --  -91.75 -67.00 175.69   64
 90  \w    109.00 135.00   0.50    1.17    --  113.25  30.00-180.00   52
 91  \w     45.00  71.00   0.50    1.17    --  113.25-125.00 -30.00   52
 92  \w     51.00 111.00   0.50    1.17    --  113.25-125.00   0.00  120
 93  \w     80.00 105.00   0.50    1.17    --  113.25 -77.00  30.00   50
 94  \w     43.00  69.00   0.50    1.17    --  113.25 -77.00  30.00   52
 95  \w     76.00 104.00   0.50    1.17    --  113.25 -77.00  60.00   56
 96  \w     46.00  71.00   0.50    1.17    --  113.25 -61.00-180.00   50
 97  \w    143.00 178.00   0.50    1.17    --  113.25   0.00 150.00   70
 98  \w     77.00 103.00   0.50    1.17    --  113.25   0.00 150.00   52
 99  \w     48.00  74.00   0.50    1.17    --  113.25 -77.00  60.00   52
100  \w     77.00 103.00   0.50    1.17    --  113.25-125.00 -90.00   52
101  \w     44.00  70.00   0.50    1.17    --  113.25-125.00 -90.00   52
102  \w     41.00  69.00   0.50    1.17    --  113.25   0.00 150.00   56
103  \w    133.00 178.00   0.50    1.17    --  113.25  61.00  30.00   90
104  \w    100.00 126.00   0.50    1.17    --  113.25  61.00  30.00   52
105  \w     46.00  71.00   0.50    1.17    --  113.25 -61.00  60.00   50
106  \w     72.00  99.00   0.50    1.17    --  113.25 -95.00 150.00   54
107  \w    137.00 163.00   0.50    1.17    --  113.25  77.00-120.00   52
108  \w     42.00  70.00   0.50    1.17    --  113.25 -61.00 150.00   56
109  \w     91.00 176.00   0.50    1.17    --  113.25  77.00  90.00  170
110  \w     93.00 136.00   0.50    1.17    --  113.25  77.00-120.00   86
111  \w    100.00 177.00   0.50    1.17    --  113.25  61.00 -60.00  154
112  \w    147.00 177.00   0.50    1.17    --  113.25  45.00 150.00   60
113  \w    101.00 142.00   0.50    1.17    --  113.25  45.00 150.00   82
114  \w     50.00  93.00   0.50    1.17    --  113.25 -77.00-120.00   86
115  \w    114.00 178.00   0.50    1.17    --  113.25  45.00-150.00  128
116  \w     44.00 107.00   0.50    1.17    --  113.25-125.00  30.00  126
117  \w     64.00  97.00   0.50    1.17    --  113.25 -95.00-120.00   66
118  \w     44.00 106.00   0.50    1.17    --  113.25-125.00  60.00  124
119  \w     94.00 121.00   0.50    1.17    --  113.25  77.00   0.00   54
120  \w     97.00 176.00   0.50    1.17    --  113.25  77.00 -30.00  158
121  \w    132.00 176.00   0.50    1.17    --  113.25  77.00 -90.00   88
122  \w     91.00 126.00   0.50    1.17    --  113.25  77.00 -90.00   70
123  \w    144.00 169.00   0.50    1.17    --  113.25  77.00-180.00   50
124  \w     97.00 142.00   0.50    1.17    --  113.25  77.00-180.00   90
125  \w     75.00 109.00   0.50    1.17    --  113.25-125.00-180.00   68
126  \w     48.00  73.00   0.50    1.17    --  113.25-125.00-180.00   50
127  \w    105.00 175.00   0.50    1.17    --  113.25  77.00  60.00  140
128  \w     81.00 107.00   0.50    1.17    --  113.25-125.00-150.00   52
;
_diffrn_measurement_device         'four-circle diffractometer'
_diffrn_measurement_device_type    'XtaLAB Synergy, Dualflex, HyPix'
_diffrn_measurement_method         '\w scans'
_diffrn_orient_matrix_type        
 'CrysAlisPro convention (1999,Acta A55,543-557)'
_diffrn_orient_matrix_UB_11        0.0760627000
_diffrn_orient_matrix_UB_12        -0.1566073000
_diffrn_orient_matrix_UB_13        0.0868647000
_diffrn_orient_matrix_UB_21        0.1172365000
_diffrn_orient_matrix_UB_22        0.0945506000
_diffrn_orient_matrix_UB_23        0.0402666000
_diffrn_orient_matrix_UB_31        -0.1421291000
_diffrn_orient_matrix_UB_32        0.0017691000
_diffrn_orient_matrix_UB_33        0.1276366000
_diffrn_radiation_monochromator    mirror
_diffrn_radiation_probe            x-ray
_diffrn_radiation_type             'Cu K\a'
_diffrn_radiation_wavelength       1.54184
_diffrn_source                     'micro-focus sealed X-ray tube'
_diffrn_source_type                'PhotonJet (Cu) X-ray Source'
_reflns_Friedel_coverage           0.000
_reflns_Friedel_fraction_full      .
_reflns_Friedel_fraction_max       .
_reflns_number_gt                  2641
_reflns_number_total               2893
_reflns_special_details
;
 Reflections were merged by SHELXL according to the crystal
 class for the calculation of statistics and refinement.
 
 _reflns_Friedel_fraction is defined as the number of unique
 Friedel pairs measured divided by the number that would be
 possible theoretically, ignoring centric projections and
 systematic absences.
;
_reflns_threshold_expression       'I > 2\s(I)'
_computing_cell_refinement         'CrysAlisPro 1.171.42.80a (Rigaku OD, 2023)'
_computing_data_collection         'CrysAlisPro 1.171.42.80a (Rigaku OD, 2023)'
_computing_data_reduction          'CrysAlisPro 1.171.42.80a (Rigaku OD, 2023)'
_computing_molecular_graphics      'Olex2 1.5 (Dolomanov et al., 2009)'
_computing_publication_material    'Olex2 1.5 (Dolomanov et al., 2009)'
_computing_structure_refinement    'SHELXL 2018/3 (Sheldrick, 2015)'
_computing_structure_solution      'SHELXT 2018/2 (Sheldrick, 2018)'
_refine_diff_density_max           0.225
_refine_diff_density_min           -0.303
_refine_diff_density_rms           0.058
_refine_ls_extinction_coef         .
_refine_ls_extinction_method       none
_refine_ls_goodness_of_fit_ref     1.094
_refine_ls_hydrogen_treatment      mixed
_refine_ls_matrix_type             full
_refine_ls_number_parameters       208
_refine_ls_number_reflns           2893
_refine_ls_number_restraints       0
_refine_ls_R_factor_all            0.0430
_refine_ls_R_factor_gt             0.0404
_refine_ls_restrained_S_all        1.094
_refine_ls_shift/su_max            0.001
_refine_ls_shift/su_mean           0.000
_refine_ls_structure_factor_coef   Fsqd
_refine_ls_weighting_details      
 'w=1/[\s^2^(Fo^2^)+(0.0613P)^2^+0.2173P] where P=(Fo^2^+2Fc^2^)/3'
_refine_ls_weighting_scheme        calc
_refine_ls_wR_factor_gt            0.1115
_refine_ls_wR_factor_ref           0.1139
_refine_special_details            ?
_olex2_refinement_description
;
1. Fixed Uiso
 At 1.2 times of:
  All C(H) groups
 At 1.5 times of:
  All C(H,H,H) groups, All O(H) groups
2.a Aromatic/amide H refined with riding coordinates:
 C008(H008), C00G(H00G), C00H(H00H), C00I(H00I), C00J(H00J), C00K(H00K),
 C00L(H00L)
2.b Idealised Me refined as rotating group:
 C00M(H00A,H00B,H00C)
2.c Idealised tetrahedral OH refined as rotating group:
 O001(H001), O002(H002), O003(H003), O005(H005)
;
_atom_sites_solution_hydrogens     mixed
_atom_sites_solution_primary       dual
_atom_sites_solution_secondary     ?
loop_
  _atom_site_label
  _atom_site_type_symbol
  _atom_site_fract_x
  _atom_site_fract_y
  _atom_site_fract_z
  _atom_site_U_iso_or_equiv
  _atom_site_adp_type
  _atom_site_occupancy
  _atom_site_site_symmetry_order
  _atom_site_calc_flag
  _atom_site_refinement_flags_posn
  _atom_site_refinement_flags_adp
  _atom_site_refinement_flags_occupancy
  _atom_site_disorder_assembly
  _atom_site_disorder_group
 O001 O 0.30801(12) 0.40221(10) 0.15588(9) 0.0222(2) Uani 1 1 d . . . . .
 H001 H 0.336979 0.497234 0.116995 0.033 Uiso 1 1 calc R U . . .
 O002 O 0.48158(12) 1.04217(10) 0.22390(9) 0.0221(2) Uani 1 1 d . . . . .
 H002 H 0.447922 0.954726 0.282975 0.033 Uiso 1 1 calc R U . . .
 O003 O 0.59097(12) 1.29627(10) 0.00449(10) 0.0232(2) Uani 1 1 d . . . . .
 H003 H 0.508112 1.285586 0.073095 0.035 Uiso 1 1 calc R U . . .
 O004 O 0.85504(12) 0.57662(10) 0.11124(9) 0.0238(2) Uani 1 1 d . . . . .
 O005 O 1.01760(12) 0.70305(10) -0.09689(9) 0.0228(2) Uani 1 1 d . . . . .
 H005 H 1.053537 0.609928 -0.091461 0.034 Uiso 1 1 calc R U . . .
 O006 O 0.36411(13) 0.76006(11) 0.39198(10) 0.0268(2) Uani 1 1 d . . . . .
 N007 N 0.26780(14) 0.54030(12) 0.57204(11) 0.0207(2) Uani 1 1 d . . . . .
 C008 C 0.29137(16) 0.47621(14) 0.35778(13) 0.0198(3) Uani 1 1 d . . . . .
 H008 H 0.355852 0.568400 0.303460 0.024 Uiso 1 1 calc R U . . .
 C009 C 0.81459(16) 0.85657(14) 0.00992(13) 0.0192(3) Uani 1 1 d . . . . .
 C00A C 0.25266(16) 0.37299(14) 0.29613(13) 0.0197(3) Uani 1 1 d . . . . .
 C00B C 0.23416(16) 0.44232(14) 0.50028(13) 0.0194(3) Uani 1 1 d . . . . .
 C00C C 0.89569(16) 0.70013(14) 0.01326(13) 0.0197(3) Uani 1 1 d . . . . .
 C00D C 0.32574(16) 0.69043(14) 0.51786(13) 0.0207(3) Uani 1 1 d . . . . .
 C00E C 0.66549(16) 1.15098(14) 0.00765(13) 0.0193(3) Uani 1 1 d . . . . .
 C00F C 0.60864(16) 1.01619(14) 0.12129(13) 0.0186(3) Uani 1 1 d . . . . .
 C00G C 0.68234(16) 0.86891(14) 0.12108(13) 0.0189(3) Uani 1 1 d . . . . .
 H00G H 0.643238 0.776236 0.196295 0.023 Uiso 1 1 calc R U . . .
 C00H C 0.87121(16) 0.99222(15) -0.10133(13) 0.0205(3) Uani 1 1 d . . . . .
 H00H H 0.961596 0.983951 -0.176149 0.025 Uiso 1 1 calc R U . . .
 C00I C 0.14161(16) 0.30521(15) 0.57935(13) 0.0222(3) Uani 1 1 d . . . . .
 H00I H 0.103184 0.281375 0.676629 0.027 Uiso 1 1 calc R U . . .
 C00J C 0.79522(17) 1.13912(14) -0.10240(13) 0.0210(3) Uani 1 1 d . . . . .
 H00J H 0.832244 1.231528 -0.178645 0.025 Uiso 1 1 calc R U . . .
 C00K C 0.16076(17) 0.23622(15) 0.37328(13) 0.0223(3) Uani 1 1 d . . . . .
 H00K H 0.135920 0.166448 0.329983 0.027 Uiso 1 1 calc R U . . .
 C00L C 0.10609(17) 0.20404(15) 0.51524(14) 0.0238(3) Uani 1 1 d . . . . .
 H00L H 0.043144 0.110921 0.569495 0.029 Uiso 1 1 calc R U . . .
 C00M C 0.33912(18) 0.76884(16) 0.62026(14) 0.0259(3) Uani 1 1 d . . . . .
 H00A H 0.449233 0.823065 0.590542 0.039 Uiso 1 1 calc R U . . .
 H00B H 0.333692 0.688269 0.711700 0.039 Uiso 1 1 calc R U . . .
 H00C H 0.243172 0.846351 0.625373 0.039 Uiso 1 1 calc R U . . .
 H007 H 0.237(2) 0.497(2) 0.6623(19) 0.024(4) Uiso 1 1 d . . . . .

loop_
  _atom_site_aniso_label
  _atom_site_aniso_U_11
  _atom_site_aniso_U_22
  _atom_site_aniso_U_33
  _atom_site_aniso_U_23
  _atom_site_aniso_U_13
  _atom_site_aniso_U_12
 O001 0.0308(5) 0.0157(4) 0.0178(5) -0.0057(3) 0.0005(4) -0.0032(3)
 O002 0.0261(5) 0.0160(4) 0.0213(5) -0.0071(3) 0.0023(4) -0.0009(3)
 O003 0.0262(5) 0.0144(4) 0.0239(5) -0.0056(3) 0.0023(4) 0.0011(3)
 O004 0.0321(5) 0.0172(4) 0.0196(5) -0.0063(4) -0.0019(4) 0.0025(3)
 O005 0.0259(5) 0.0183(4) 0.0229(5) -0.0090(4) -0.0004(4) 0.0019(3)
 O006 0.0368(5) 0.0208(4) 0.0209(5) -0.0068(4) -0.0006(4) -0.0064(4)
 N007 0.0251(5) 0.0195(5) 0.0166(5) -0.0066(4) -0.0020(4) 0.0003(4)
 C008 0.0216(6) 0.0160(5) 0.0197(6) -0.0053(5) -0.0017(5) 0.0004(4)
 C009 0.0217(6) 0.0177(6) 0.0200(6) -0.0075(5) -0.0064(5) 0.0000(4)
 C00A 0.0218(6) 0.0177(6) 0.0182(6) -0.0061(5) -0.0026(5) 0.0021(4)
 C00B 0.0197(6) 0.0176(6) 0.0207(6) -0.0072(5) -0.0044(5) 0.0026(4)
 C00C 0.0230(6) 0.0195(6) 0.0184(6) -0.0084(5) -0.0050(5) 0.0002(5)
 C00D 0.0196(6) 0.0204(6) 0.0218(6) -0.0088(5) -0.0019(5) 0.0007(4)
 C00E 0.0218(6) 0.0148(5) 0.0220(6) -0.0067(5) -0.0059(5) 0.0006(4)
 C00F 0.0192(6) 0.0191(6) 0.0189(6) -0.0079(5) -0.0034(5) -0.0017(4)
 C00G 0.0224(6) 0.0161(5) 0.0189(6) -0.0059(5) -0.0053(5) -0.0011(4)
 C00H 0.0217(6) 0.0208(6) 0.0191(6) -0.0080(5) -0.0028(5) -0.0001(5)
 C00I 0.0229(6) 0.0229(6) 0.0182(6) -0.0049(5) -0.0023(5) -0.0005(5)
 C00J 0.0235(6) 0.0172(6) 0.0200(6) -0.0039(5) -0.0034(5) -0.0017(4)
 C00K 0.0255(6) 0.0193(6) 0.0225(6) -0.0070(5) -0.0050(5) -0.0018(5)
 C00L 0.0252(6) 0.0198(6) 0.0230(6) -0.0030(5) -0.0025(5) -0.0048(5)
 C00M 0.0300(7) 0.0242(6) 0.0257(7) -0.0129(5) -0.0041(5) 0.0009(5)

_geom_special_details
;
 All esds (except the esd in the dihedral angle between two l.s. planes)
 are estimated using the full covariance matrix.  The cell esds are taken
 into account individually in the estimation of esds in distances, angles
 and torsion angles; correlations between esds in cell parameters are only
 used when they are defined by crystal symmetry.  An approximate (isotropic)
 treatment of cell esds is used for estimating esds involving l.s. planes.
;
loop_
  _geom_bond_atom_site_label_1
  _geom_bond_atom_site_label_2
  _geom_bond_distance
  _geom_bond_site_symmetry_2
  _geom_bond_publ_flag
 O001 H001 0.8400 . ?
 O001 C00A 1.3755(15) . ?
 O002 H002 0.8400 . ?
 O002 C00F 1.3586(15) . ?
 O003 H003 0.8400 . ?
 O003 C00E 1.3648(14) . ?
 O004 C00C 1.2375(15) . ?
 O005 H005 0.8400 . ?
 O005 C00C 1.3178(16) . ?
 O006 C00D 1.2329(16) . ?
 N007 C00B 1.4193(16) . ?
 N007 C00D 1.3542(16) . ?
 N007 H007 0.877(18) . ?
 C008 H008 0.9500 . ?
 C008 C00A 1.3927(17) . ?
 C008 C00B 1.3934(17) . ?
 C009 C00C 1.4719(17) . ?
 C009 C00G 1.4026(18) . ?
 C009 C00H 1.3950(18) . ?
 C00A C00K 1.3887(17) . ?
 C00B C00I 1.3969(17) . ?
 C00D C00M 1.5018(17) . ?
 C00E C00F 1.4026(17) . ?
 C00E C00J 1.3826(18) . ?
 C00F C00G 1.3863(17) . ?
 C00G H00G 0.9500 . ?
 C00H H00H 0.9500 . ?
 C00H C00J 1.3862(17) . ?
 C00I H00I 0.9500 . ?
 C00I C00L 1.3866(18) . ?
 C00J H00J 0.9500 . ?
 C00K H00K 0.9500 . ?
 C00K C00L 1.3882(18) . ?
 C00L H00L 0.9500 . ?
 C00M H00A 0.9800 . ?
 C00M H00B 0.9800 . ?
 C00M H00C 0.9800 . ?

loop_
  _geom_angle_atom_site_label_1
  _geom_angle_atom_site_label_2
  _geom_angle_atom_site_label_3
  _geom_angle
  _geom_angle_site_symmetry_1
  _geom_angle_site_symmetry_3
  _geom_angle_publ_flag
 C00A O001 H001 109.5 . . ?
 C00F O002 H002 109.5 . . ?
 C00E O003 H003 109.5 . . ?
 C00C O005 H005 109.5 . . ?
 C00B N007 H007 112.6(11) . . ?
 C00D N007 C00B 127.93(11) . . ?
 C00D N007 H007 119.2(11) . . ?
 C00A C008 H008 120.5 . . ?
 C00A C008 C00B 119.04(11) . . ?
 C00B C008 H008 120.5 . . ?
 C00G C009 C00C 119.48(11) . . ?
 C00H C009 C00C 120.39(12) . . ?
 C00H C009 C00G 120.12(11) . . ?
 O001 C00A C008 120.60(11) . . ?
 O001 C00A C00K 117.68(11) . . ?
 C00K C00A C008 121.70(11) . . ?
 C008 C00B N007 122.99(11) . . ?
 C008 C00B C00I 119.96(11) . . ?
 C00I C00B N007 117.05(11) . . ?
 O004 C00C O005 122.65(11) . . ?
 O004 C00C C009 123.27(12) . . ?
 O005 C00C C009 114.07(11) . . ?
 O006 C00D N007 122.36(12) . . ?
 O006 C00D C00M 121.54(11) . . ?
 N007 C00D C00M 116.09(11) . . ?
 O003 C00E C00F 119.75(11) . . ?
 O003 C00E C00J 119.20(11) . . ?
 C00J C00E C00F 121.05(11) . . ?
 O002 C00F C00E 115.94(11) . . ?
 O002 C00F C00G 125.05(11) . . ?
 C00G C00F C00E 119.01(12) . . ?
 C009 C00G H00G 120.0 . . ?
 C00F C00G C009 120.07(11) . . ?
 C00F C00G H00G 120.0 . . ?
 C009 C00H H00H 120.1 . . ?
 C00J C00H C009 119.82(12) . . ?
 C00J C00H H00H 120.1 . . ?
 C00B C00I H00I 120.1 . . ?
 C00L C00I C00B 119.71(12) . . ?
 C00L C00I H00I 120.1 . . ?
 C00E C00J C00H 119.91(12) . . ?
 C00E C00J H00J 120.0 . . ?
 C00H C00J H00J 120.0 . . ?
 C00A C00K H00K 120.8 . . ?
 C00L C00K C00A 118.33(11) . . ?
 C00L C00K H00K 120.8 . . ?
 C00I C00L C00K 121.26(11) . . ?
 C00I C00L H00L 119.4 . . ?
 C00K C00L H00L 119.4 . . ?
 C00D C00M H00A 109.5 . . ?
 C00D C00M H00B 109.5 . . ?
 C00D C00M H00C 109.5 . . ?
 H00A C00M H00B 109.5 . . ?
 H00A C00M H00C 109.5 . . ?
 H00B C00M H00C 109.5 . . ?

loop_
  _geom_torsion_atom_site_label_1
  _geom_torsion_atom_site_label_2
  _geom_torsion_atom_site_label_3
  _geom_torsion_atom_site_label_4
  _geom_torsion
  _geom_torsion_site_symmetry_1
  _geom_torsion_site_symmetry_2
  _geom_torsion_site_symmetry_3
  _geom_torsion_site_symmetry_4
  _geom_torsion_publ_flag
 O001 C00A C00K C00L 179.14(11) . . . . ?
 O002 C00F C00G C009 -179.21(11) . . . . ?
 O003 C00E C00F O002 -1.14(17) . . . . ?
 O003 C00E C00F C00G 178.20(10) . . . . ?
 O003 C00E C00J C00H -179.45(11) . . . . ?
 N007 C00B C00I C00L -179.43(11) . . . . ?
 C008 C00A C00K C00L 0.44(19) . . . . ?
 C008 C00B C00I C00L -0.47(18) . . . . ?
 C009 C00H C00J C00E 0.96(18) . . . . ?
 C00A C008 C00B N007 179.83(11) . . . . ?
 C00A C008 C00B C00I 0.93(18) . . . . ?
 C00A C00K C00L C00I 0.0(2) . . . . ?
 C00B N007 C00D O006 -3.0(2) . . . . ?
 C00B N007 C00D C00M 176.36(11) . . . . ?
 C00B C008 C00A O001 -179.59(11) . . . . ?
 C00B C008 C00A C00K -0.92(19) . . . . ?
 C00B C00I C00L C00K -0.02(19) . . . . ?
 C00C C009 C00G C00F 177.95(10) . . . . ?
 C00C C009 C00H C00J -179.19(11) . . . . ?
 C00D N007 C00B C008 14.1(2) . . . . ?
 C00D N007 C00B C00I -167.01(12) . . . . ?
 C00E C00F C00G C009 1.50(18) . . . . ?
 C00F C00E C00J C00H -0.04(19) . . . . ?
 C00G C009 C00C O004 -1.11(18) . . . . ?
 C00G C009 C00C O005 179.71(10) . . . . ?
 C00G C009 C00H C00J -0.64(18) . . . . ?
 C00H C009 C00C O004 177.45(11) . . . . ?
 C00H C009 C00C O005 -1.73(16) . . . . ?
 C00H C009 C00G C00F -0.61(18) . . . . ?
 C00J C00E C00F O002 179.46(11) . . . . ?
 C00J C00E C00F C00G -1.19(18) . . . . ?

_shelx_res_file
;
TITL mce--34dhba-100k_manual_a.res in P-1
    mce--34dhba-100k_manual.res
    created by SHELXL-2018/3 at 16:32:36 on 26-Feb-2025
REM Old TITL mce--34dhba-100k_manual_a.res in P-1
REM SHELXT solution in P-1: R1 0.099, Rweak 0.003, Alpha 0.022
REM <I/s> 0.000 for 0 systematic absences, Orientation as input
REM Formula found by SHELXT: C15 N O6
CELL 1.54184 7.9593 8.9663 10.5204 69.983 76.283 83.79
ZERR 2 0.0003 0.0003 0.0004 0.003 0.003 0.003
LATT 1
SFAC C H N O
UNIT 30 30 2 12

L.S. 10
PLAN  5
SIZE 0.07 0.14 0.28
TEMP -173
CONF
list 4
MORE -1
BOND $H
fmap 2 53
acta
REM <olex2.extras>
REM <HklSrc "%.\\MCE--34DHBA-100K_manual.hkl">
REM </olex2.extras>

WGHT    0.061300    0.217300
FVAR       0.75457
O001  4    0.308009    0.402210    0.155878    11.00000    0.03079    0.01572 =
         0.01785   -0.00572    0.00052   -0.00315
AFIX 147
H001  2    0.336979    0.497234    0.116995    11.00000   -1.50000
AFIX   0

O002  4    0.481575    1.042168    0.223900    11.00000    0.02606    0.01601 =
         0.02128   -0.00708    0.00229   -0.00089
AFIX 147
H002  2    0.447922    0.954726    0.282975    11.00000   -1.50000
AFIX   0
O003  4    0.590966    1.296274    0.004489    11.00000    0.02620    0.01442 =
         0.02394   -0.00562    0.00226    0.00111
AFIX 147
H003  2    0.508112    1.285586    0.073095    11.00000   -1.50000
AFIX   0
O004  4    0.855044    0.576623    0.111244    11.00000    0.03210    0.01724 =
         0.01964   -0.00626   -0.00192    0.00249
O005  4    1.017604    0.703045   -0.096886    11.00000    0.02587    0.01830 =
         0.02285   -0.00898   -0.00042    0.00188
AFIX 147
H005  2    1.053537    0.609928   -0.091461    11.00000   -1.50000
AFIX   0

O006  4    0.364110    0.760063    0.391981    11.00000    0.03684    0.02084 =
         0.02090   -0.00677   -0.00064   -0.00639
N007  3    0.267805    0.540304    0.572038    11.00000    0.02510    0.01946 =
         0.01660   -0.00663   -0.00205    0.00034
C008  1    0.291372    0.476213    0.357779    11.00000    0.02159    0.01602 =
         0.01966   -0.00534   -0.00174    0.00035
AFIX  43
H008  2    0.355852    0.568400    0.303460    11.00000   -1.20000
AFIX   0

C009  1    0.814594    0.856573    0.009916    11.00000    0.02173    0.01770 =
         0.01996   -0.00749   -0.00638    0.00005
C00A  1    0.252660    0.372985    0.296135    11.00000    0.02178    0.01773 =
         0.01816   -0.00608   -0.00256    0.00208
C00B  1    0.234158    0.442319    0.500279    11.00000    0.01974    0.01763 =
         0.02068   -0.00716   -0.00440    0.00260
C00C  1    0.895691    0.700133    0.013261    11.00000    0.02296    0.01949 =
         0.01840   -0.00837   -0.00501    0.00016
C00D  1    0.325740    0.690432    0.517856    11.00000    0.01963    0.02037 =
         0.02183   -0.00882   -0.00188    0.00072
C00E  1    0.665487    1.150979    0.007653    11.00000    0.02179    0.01481 =
         0.02203   -0.00668   -0.00587    0.00059
C00F  1    0.608639    1.016186    0.121292    11.00000    0.01921    0.01910 =
         0.01886   -0.00790   -0.00338   -0.00174
C00G  1    0.682344    0.868907    0.121076    11.00000    0.02238    0.01607 =
         0.01887   -0.00589   -0.00526   -0.00113
AFIX  43
H00G  2    0.643238    0.776236    0.196295    11.00000   -1.20000
AFIX   0
C00H  1    0.871211    0.992225   -0.101329    11.00000    0.02171    0.02081 =
         0.01912   -0.00804   -0.00281   -0.00010
AFIX  43
H00H  2    0.961596    0.983951   -0.176149    11.00000   -1.20000
AFIX   0

C00I  1    0.141614    0.305205    0.579354    11.00000    0.02295    0.02292 =
         0.01821   -0.00491   -0.00233   -0.00054
AFIX  43
H00I  2    0.103184    0.281375    0.676629    11.00000   -1.20000
AFIX   0

C00J  1    0.795224    1.139121   -0.102396    11.00000    0.02352    0.01723 =
         0.02004   -0.00391   -0.00338   -0.00166
AFIX  43
H00J  2    0.832244    1.231528   -0.178645    11.00000   -1.20000
AFIX   0

C00K  1    0.160756    0.236225    0.373278    11.00000    0.02547    0.01927 =
         0.02249   -0.00704   -0.00505   -0.00184
AFIX  43
H00K  2    0.135920    0.166448    0.329983    11.00000   -1.20000
AFIX   0
C00L  1    0.106091    0.204036    0.515239    11.00000    0.02515    0.01979 =
         0.02297   -0.00304   -0.00254   -0.00482
AFIX  43
H00L  2    0.043144    0.110921    0.569495    11.00000   -1.20000
AFIX   0
C00M  1    0.339122    0.768840    0.620263    11.00000    0.03004    0.02418 =
         0.02566   -0.01286   -0.00407    0.00087
AFIX 137
H00A  2    0.449233    0.823065    0.590542    11.00000   -1.50000
H00B  2    0.333692    0.688269    0.711700    11.00000   -1.50000
H00C  2    0.243172    0.846351    0.625373    11.00000   -1.50000
AFIX   0
H007  2    0.236501    0.497429    0.662261    11.00000    0.02363
HKLF 4




REM  mce--34dhba-100k_manual_a.res in P-1
REM wR2 = 0.1139, GooF = S = 1.094, Restrained GooF = 1.094 for all data
REM R1 = 0.0404 for 2641 Fo > 4sig(Fo) and 0.0430 for all 2893 data
REM 208 parameters refined using 0 restraints

END

WGHT      0.0613      0.2173

REM Highest difference peak  0.225,  deepest hole -0.303,  1-sigma level  0.058
Q1    1   0.1988  0.3629  0.5421  11.00000  0.05    0.23
Q2    1   0.3332  0.7334  0.5622  11.00000  0.05    0.20
Q3    1   0.2693  0.4259  0.3298  11.00000  0.05    0.18
Q4    1   0.2401  0.2838  0.3448  11.00000  0.05    0.18
Q5    1   0.2369  0.4604  0.4342  11.00000  0.05    0.18
;
_shelx_res_checksum                87992
_shelx_hkl_file
;
 -10  -2  -4    8.20    0.65
 -10  -2  -3    0.41    0.21
 -10  -2  -2   -0.04    0.17
 -10  -1  -3    3.84    0.44
 -10   0  -2   -0.08    0.18
 -10   0  -2    0.17    0.13
  -9  -5  -7    9.72    0.86
  -9  -5  -7   12.74    0.81
  -9  -5  -6    0.16    0.21
  -9  -5  -5    1.10    0.28
  -9  -5  -4   20.81    2.01
  -9  -5  -4   15.35    1.12
  -9  -4  -8    5.04    0.56
  -9  -4  -8    5.16    0.46
  -9  -4  -7    2.72    0.50
  -9  -4  -7    3.10    0.41
  -9  -4  -6    1.14    0.78
  -9  -4  -6    0.75    0.31
  -9  -4  -5   52.21    2.91
  -9  -4  -5   47.06    3.81
  -9  -4  -5   43.75    2.92
  -9  -4  -4   22.83    1.46
  -9  -4  -4   21.30    2.35
  -9  -4  -4   18.27    1.42
  -9  -4  -3   34.30    2.19
  -9  -4  -2    0.74    0.85
  -9  -4  -2    0.46    0.29
  -9  -4  -1    0.08    0.25
  -9  -4   0   33.03    2.01
  -9  -3  -8    3.95    0.44
  -9  -3  -7    0.34    0.29
  -9  -3  -6    3.16    0.96
  -9  -3  -6    2.89    0.50
  -9  -3  -5   29.16    2.83
  -9  -3  -4   10.33    1.74
  -9  -3  -4    9.41    0.91
  -9  -3  -3   25.64    1.79
  -9  -3  -2    1.94    0.53
  -9  -3  -2    1.80    1.06
  -9  -3  -2    1.57    0.39
  -9  -3  -1    1.89    0.87
  -9  -3  -1    2.73    0.51
  -9  -3  -1    1.11    0.28
  -9  -3   0    4.45    0.42
  -9  -3   0    6.26    0.62
  -9  -3   1    1.09    0.29
  -9  -2  -7    4.81    0.44
  -9  -2  -6    0.49    0.73
  -9  -2  -6    0.02    0.22
  -9  -2  -6    0.24    0.33
  -9  -2  -5   12.72    1.75
  -9  -2  -5   10.18    0.84
  -9  -2  -5   12.09    1.04
  -9  -2  -4    5.21    1.37
  -9  -2  -4    4.95    0.66
  -9  -2  -4    4.99    0.53
  -9  -2  -3   35.86    3.33
  -9  -2  -3   34.23    2.12
  -9  -2  -3   33.60    2.27
  -9  -2  -2   -0.97    1.15
  -9  -2  -2    0.46    0.32
  -9  -2  -1    0.09    0.37
  -9  -2  -1   -0.06    0.29
  -9  -2  -1   -0.28    0.94
  -9  -2  -1   -0.03    0.27
  -9  -2   0   10.46    0.89
  -9  -2   0    8.91    0.74
  -9  -2   1    3.60    0.42
  -9  -2   2    1.28    0.20
  -9  -1  -8    2.29    0.26
  -9  -1  -8    1.91    0.26
  -9  -1  -7   15.47    1.03
  -9  -1  -7   17.70    1.13
  -9  -1  -6    2.56    0.40
  -9  -1  -6    2.13    0.43
  -9  -1  -5   11.87    1.04
  -9  -1  -5   11.50    0.96
  -9  -1  -4    9.06    0.83
  -9  -1  -4    8.58    0.87
  -9  -1  -3    2.95    1.19
  -9  -1  -3    1.49    0.44
  -9  -1  -3    1.93    0.41
  -9  -1  -2    3.13    0.50
  -9  -1  -2    2.75    0.45
  -9  -1  -1    5.85    1.36
  -9  -1  -1    3.55    0.62
  -9  -1   0    0.71    0.36
  -9  -1   0    0.80    0.34
  -9  -1   1   25.90    1.69
  -9  -1   1   29.28    1.81
  -9  -1   1   23.45    1.61
  -9  -1   2    9.58    0.72
  -9  -1   2    8.60    0.64
  -9   0  -7   11.32    0.75
  -9   0  -7   11.68    0.76
  -9   0  -6    4.70    0.52
  -9   0  -6    4.82    0.53
  -9   0  -5   51.25    2.81
  -9   0  -5   49.89    2.82
  -9   0  -4    6.92    0.72
  -9   0  -3    1.76    0.36
  -9   0  -3    2.24    0.46
  -9   0  -2   45.41    2.72
  -9   0  -2   50.81    2.81
  -9   0  -1    0.56    0.32
  -9   0  -1    0.43    0.42
  -9   0   0    8.08    0.90
  -9   0   1    1.10    0.36
  -9   0   1    0.90    0.38
  -9   0   1    0.61    0.33
  -9   0   2   14.83    1.00
  -9   0   2   12.00    0.96
  -9   0   2   13.18    0.94
  -9   0   3   26.98    1.62
  -9   1  -7   15.71    1.01
  -9   1  -6    4.37    0.48
  -9   1  -5    1.00    0.34
  -9   1  -5    1.18    0.38
  -9   1  -4    1.43    0.39
  -9   1  -4    1.10    0.24
  -9   1  -4    1.06    0.45
  -9   1  -3    1.09    0.30
  -9   1  -3    1.18    0.37
  -9   1  -3    0.61    0.43
  -9   1  -2    8.92    0.80
  -9   1  -2    9.81    0.87
  -9   1  -1   47.25    2.78
  -9   1  -1   46.25    2.80
  -9   1  -1   40.37    2.98
  -9   1   0    1.09    0.40
  -9   1   0    0.94    0.38
  -9   1   1   13.32    1.06
  -9   1   1   13.08    1.05
  -9   1   2    9.30    0.75
  -9   1   3   17.37    1.14
  -9   1   3   18.51    1.13
  -9   2  -6    3.72    0.35
  -9   2  -4    4.82    0.43
  -9   2  -3    3.04    0.39
  -9   2  -3    2.75    0.51
  -9   2  -2  111.97    6.11
  -9   2  -2   99.15    6.29
  -9   2  -1    0.68    0.27
  -9   2  -1    0.89    0.42
  -9   2   0   65.09    3.99
  -9   2   1    8.30    0.78
  -9   2   1    9.86    0.83
  -9   2   2    2.80    0.38
  -9   2   2    2.25    0.35
  -9   2   3    0.29    0.15
  -9   3  -4    1.06    0.21
  -9   3  -3    0.38    0.17
  -9   3  -3    0.53    0.22
  -9   3  -2   -0.09    0.23
  -9   3  -2   -0.04    0.17
  -9   3  -1   35.93    2.18
  -9   3   1    2.11    0.34
  -9   3   1    2.22    0.32
  -9   3   2    0.51    0.17
  -9   4  -2    9.87    0.65
  -9   4  -1    5.60    0.43
  -8  -8  -5    2.22    0.27
  -8  -7  -8    1.42    0.28
  -8  -7  -7   12.20    1.11
  -8  -7  -7   15.93    1.10
  -8  -7  -6   42.60    3.05
  -8  -7  -6   58.42    3.11
  -8  -7  -5    0.21    0.27
  -8  -7  -5   -0.53    0.96
  -8  -7  -4    1.74    0.41
  -8  -7  -2    0.98    0.27
  -8  -7  -2    0.87    0.24
  -8  -6  -9    0.89    0.32
  -8  -6  -9    0.92    0.27
  -8  -6  -8    2.96    0.33
  -8  -6  -8    4.74    0.57
  -8  -6  -7   23.61    1.69
  -8  -6  -7   31.37    2.08
  -8  -6  -7   33.44    1.98
  -8  -6  -7   21.04    2.36
  -8  -6  -6    5.88    0.82
  -8  -6  -6    5.02    0.60
  -8  -6  -6    6.51    0.77
  -8  -6  -6    6.25    1.52
  -8  -6  -5   39.28    2.57
  -8  -6  -5   36.59    2.75
  -8  -6  -5   37.53    3.80
  -8  -6  -4   14.82    1.19
  -8  -6  -4   18.82    1.41
  -8  -6  -4   14.24    2.35
  -8  -6  -3    1.03    0.43
  -8  -6  -3    0.81    0.43
  -8  -6  -3    0.19    1.22
  -8  -6  -2    6.45    0.71
  -8  -6  -2    5.38    0.66
  -8  -6  -1    0.14    0.27
  -8  -6   0    1.60    0.29
  -8  -5 -10   38.47    2.36
  -8  -5  -9  107.09    5.34
  -8  -5  -9   81.88    4.94
  -8  -5  -8   15.05    1.21
  -8  -5  -8   13.04    1.59
  -8  -5  -8   13.09    1.05
  -8  -5  -7    0.98    1.00
  -8  -5  -7    0.65    0.45
  -8  -5  -7    0.48    0.75
  -8  -5  -7    0.88    0.37
  -8  -5  -7    1.51    0.59
  -8  -5  -6   -0.19    1.30
  -8  -5  -6   -0.06    0.47
  -8  -5  -6   -0.59    0.76
  -8  -5  -6    0.39    0.41
  -8  -5  -6    0.37    0.50
  -8  -5  -5  130.83    9.72
  -8  -5  -5  151.60    8.42
  -8  -5  -5  125.09    8.68
  -8  -5  -5  138.71    8.21
