Repository: ccdc-opensource/collaboration-bestcsp-experimental-data

# collaboration-bestcsp-experimental-data

Sharing of experimental data for validating computational methods as part of the BEST-CSP project,
see <https://www.cost.eu/actions/CA22107> and <https://best-csp.eu/>

This repository contains individual folders for each of the compounds considered in this Action,
and an example "System_template" to illustrate the format.

Within each folder are .csv files for each polymorph, for standardised recording of data.
Keeping the experimental data to a standard format will aid in the statistical treatment of results,
and csv files are machine readable, facilitating plotting and tabulating the data.

There is also a Python script in the top directory for calculating consensus means from data generated in different labs called stats.py.
The script requires the modules statsmodels and matplotlib; it may be simpler to make a conda environment and install those modules,
but I have included environment.yaml as a snapshot for the pictures used in the Paris meeting (20/06/2024).

## Filling in CSV files

In writing the csv files, please consider the following guidance.
Each line can contain either a single data point, or the mean value and standard deviation of several data points from the same experiment/lab.
For repeated-measurement summaries, `Std` must be one sample standard deviation, not the standard error of the mean.
If you calculate it yourself, make sure to use the formula for sample standard deviation, with n-1 in the denominator.
In literature, other kinds of error bars are often used, and it is important that you try to figure out what kind of error bar it is.
Record the uncertainty type in the comments. For a single fitted or measured value, a reported one-sigma standard uncertainty
may also be stored in `Std` for weighting; this is not a sample SD estimated from one observation.
If a literature paper does not specify the uncertainty type, treating its error bar as one standard deviation is an explicit,
unverified assumption. Expanded uncertainties and confidence intervals require an appropriate conversion before entry.
All data we have should be entered into the CSV. Outliers and questionable data should also be included for the sake of transparancy and completeness.
We then exclude such data by commenting out lines, and adding a statement about why that data point was rejected.
It is important that the entered data can be traced back to its origin. For literature, DOI or other reference that makes it possible
to find the study should be added.

What the Python script does:
A single summarized row with `Std` enters as one laboratory/source effect.
For raw-only data from one name, at least two observations are merged into a mean and sample SD.
Single values without `Std` from at least two distinct names are pooled into one "Literature data" effect,
using the standard error of that independent pool's mean. An isolated raw value without a supplied uncertainty
cannot enter the metaanalysis. Multiple summarized rows, or a mixture of raw and summarized rows,
under the same name stop the analysis: their overlap and dependence must be resolved rather than
silently dropping observations or treating repeated summaries as independent effects.

### Statistical assumptions and uncertainty

The working model distinguishes dependence within a laboratory from
independence between laboratories:

- A supplied repeated-measurement `Std` gives the working variance `Std**2`,
  without division by `N`. Raw repeats from one name give
  `np.var(values, ddof=1)`, also without division by the group size.
  This deliberately uses repeatability as a laboratory-level uncertainty;
  repeated measurements do not automatically increase precision.
- A pool of `M` single values from distinct, independent laboratories gives
  `np.var(values, ddof=1) / M`, the estimated variance of the pool's mean.
  At least two independent values are needed. Repeated rows from one name
  are grouped as laboratory repeats first and never counted as independent
  contributions to this pool.

`ddof=1` specifies the conventional sample-variance definition with denominator
`N-1`; it does not correct for correlation between repeated measurements.

For independent, identically distributed within-lab measurements, the
sampling variance of a laboratory mean would normally be `Std**2 / N`.
That formula is deliberately not used for within-lab repeats here.
`statsmodels` normally expects the sampling variance of each effect; the
SD-based laboratory inputs are an intentional substitution of working
uncertainties. Avoiding the automatic reduction by `sqrt(N)` is intended to
be conservative about repeated measurements. Sample SD measures repeatability
and need not capture a shared calibration bias or other systematic errors,
so this choice does not guarantee coverage or an upper uncertainty bound.

`N` records a summary's measurement count where known; grouping counts
reported rows, not the sum of their `N` values.

File: Metacetamol/FormII_lattice_expansion_Calculated_from_fit_Metacetamol.csv
Identifier,Property,Value cm^3,Std,N,Temperature,Name,Reference,Comment,

1,unit cell volume,185.1902986,1.652472732,,140,,"J. Pharm. Sci. 2017, 106, 1538",Calculated values from fit ,

2,unit cell volume,185.5704472,1.671874149,,150,,"J. Pharm. Sci. 2017, 106, 1539",Calculated values from fit ,

3,unit cell volume,185.9513499,1.695167538,,160,,"J. Pharm. Sci. 2017, 106, 1540",Calculated values from fit ,

4,unit cell volume,186.3330067,1.722751801,,170,,"J. Pharm. Sci. 2017, 106, 1541",Calculated values from fit ,

5,unit cell volume,186.7154175,1.755006408,,180,,"J. Pharm. Sci. 2017, 106, 1542",Calculated values from fit ,

6,unit cell volume,187.0985824,1.792283422,,190,,"J. Pharm. Sci. 2017, 106, 1543",Calculated values from fit ,

7,unit cell volume,187.4825013,1.834900642,,200,,"J. Pharm. Sci. 2017, 106, 1544",Calculated values from fit ,

8,unit cell volume,187.8671743,1.88313627,,210,,"J. Pharm. Sci. 2017, 106, 1545",Calculated values from fit ,

9,unit cell volume,188.2526014,1.937225436,,220,,"J. Pharm. Sci. 2017, 106, 1546",Calculated values from fit ,

10,unit cell volume,188.6387826,1.997358664,,230,,"J. Pharm. Sci. 2017, 106, 1547",Calculated values from fit ,

11,unit cell volume,189.0257178,2.063682252,,240,,"J. Pharm. Sci. 2017, 106, 1548",Calculated values from fit ,

12,unit cell volume,189.4134071,2.136300317,,250,,"J. Pharm. Sci. 2017, 106, 1549",Calculated values from fit ,

13,unit cell volume,189.8018504,2.21527819,,260,,"J. Pharm. Sci. 2017, 106, 1550",Calculated values from fit ,

14,unit cell volume,190.1910479,2.300646743,,270,,"J. Pharm. Sci. 2017, 106, 1551",Calculated values from fit ,

15,unit cell volume,190.5809994,2.392407258,,280,,"J. Pharm. Sci. 2017, 106, 1552",Calculated values from fit ,

16,unit cell volume,190.9717049,2.490536466,,290,,"J. Pharm. Sci. 2017, 106, 1553",Calculated values from fit ,

17,unit cell volume,191.3631646,2.594991455,,300,,"J. Pharm. Sci. 2017, 106, 1554",Calculated values from fit ,

18,unit cell volume,191.7553783,2.705714242,,310,,"J. Pharm. Sci. 2017, 106, 1555",Calculated values from fit ,

19,unit cell volume,192.148346,2.82263585,,320,,"J. Pharm. Sci. 2017, 106, 1556",Calculated values from fit ,

20,unit cell volume,192.5420679,2.945679835,,330,,"J. Pharm. Sci. 2017, 106, 1557",Calculated values from fit ,

21,unit cell volume,192.9365438,3.074765235,,340,,"J. Pharm. Sci. 2017, 106, 1558",Calculated values from fit ,

22,unit cell volume,193.3317737,3.209808969,,350,,"J. Pharm. Sci. 2017, 106, 1559",Calculated values from fit ,

23,unit cell volume,193.7277578,3.350727733,,360,,"J. Pharm. Sci. 2017, 106, 1560",Calculated values from fit ,

24,unit cell volume,194.1244959,3.497439455,,370,,"J. Pharm. Sci. 2017, 106, 1561",Calculated values from fit ,

25,unit cell volume,194.521988,3.649864363,,380,,"J. Pharm. Sci. 2017, 106, 1562",Calculated values from fit ,

,,,,,,,,,

,,,,,,,,,

,,,,,,,,,

,,,,,,,,,

,,,,,,,,,

File: Metacetamol/FormI_lattice_expansion_Calculated_from_fit_Metacetamol.csv
Identifier,Property,Value Angstrom^3,Std,N,Temperature,Name,Reference,Comment,

1,unit cell volume/Z,182.0879738,0.162225977,,100,,"J. Pharm. Sci. 2017, 106, 1538",Calculated values from fit,

2,unit cell volume/Z,182.4669268,0.16953642,,110,,"J. Pharm. Sci. 2017, 106, 1539",Calculated values from fit,

3,unit cell volume/Z,182.849552,0.177302286,,120,,"J. Pharm. Sci. 2017, 106, 1540",Calculated values from fit,

4,unit cell volume/Z,183.2358494,0.185493717,,130,,"J. Pharm. Sci. 2017, 106, 1541",Calculated values from fit,

5,unit cell volume/Z,183.6258191,0.194085232,,140,,"J. Pharm. Sci. 2017, 106, 1542",Calculated values from fit,

6,unit cell volume/Z,184.0194611,0.203055366,,150,,"J. Pharm. Sci. 2017, 106, 1543",Calculated values from fit,

7,unit cell volume/Z,184.4167752,0.212386254,,160,,"J. Pharm. Sci. 2017, 106, 1544",Calculated values from fit,

8,unit cell volume/Z,184.8177616,0.2220632,,170,,"J. Pharm. Sci. 2017, 106, 1545",Calculated values from fit,

9,unit cell volume/Z,185.2224202,0.232074268,,180,,"J. Pharm. Sci. 2017, 106, 1546",Calculated values from fit,

10,unit cell volume/Z,185.630751,0.242409898,,190,,"J. Pharm. Sci. 2017, 106, 1547",Calculated values from fit,

11,unit cell volume/Z,186.0427541,0.253062559,,200,,"J. Pharm. Sci. 2017, 106, 1548",Calculated values from fit,

12,unit cell volume/Z,186.4584293,0.264026446,,210,,"J. Pharm. Sci. 2017, 106, 1549",Calculated values from fit,

13,unit cell volume/Z,186.8777769,0.275297214,,220,,"J. Pharm. Sci. 2017, 106, 1550",Calculated values from fit,

14,unit cell volume/Z,187.3007966,0.28687174,,230,,"J. Pharm. Sci. 2017, 106, 1551",Calculated values from fit,

15,unit cell volume/Z,187.7274886,0.298747931,,240,,"J. Pharm. Sci. 2017, 106, 1552",Calculated values from fit,

16,unit cell volume/Z,188.1578528,0.310924549,,250,,"J. Pharm. Sci. 2017, 106, 1553",Calculated values from fit,

17,unit cell volume/Z,188.5918892,0.323401066,,260,,"J. Pharm. Sci. 2017, 106, 1554",Calculated values from fit,

18,unit cell volume/Z,189.0295979,0.336177541,,270,,"J. Pharm. Sci. 2017, 106, 1555",Calculated values from fit,

19,unit cell volume/Z,189.4709787,0.349254515,,280,,"J. Pharm. Sci. 2017, 106, 1556",Calculated values from fit,

20,unit cell volume/Z,189.9160319,0.36263292,,290,,"J. Pharm. Sci. 2017, 106, 1557",Calculated values from fit,

21,unit cell volume/Z,190.3647572,0.376314004,,300,,"J. Pharm. Sci. 2017, 106, 1558",Calculated values from fit,

22,unit cell volume/Z,190.8171548,0.390299269,,310,,"J. Pharm. Sci. 2017, 106, 1559",Calculated values from fit,

23,unit cell volume/Z,191.2732246,0.404590413,,320,,"J. Pharm. Sci. 2017, 106, 1560",Calculated values from fit,

24,unit cell volume/Z,191.7329666,0.419189291,,330,,"J. Pharm. Sci. 2017, 106, 1561",Calculated values from fit,

25,unit cell volume/Z,192.1963809,0.43409787,,340,,"J. Pharm. Sci. 2017, 106, 1562",Calculated values from fit,

26,unit cell volume/Z,192.6634674,0.449318198,,350,,"J. Pharm. Sci. 2017, 106, 1563",Calculated values from fit,

27,unit cell volume/Z,193.1342261,0.464852384,,360,,"J. Pharm. Sci. 2017, 106, 1564",Calculated values from fit,

28,unit cell volume/Z,193.608657,0.480702565,,370,,"J. Pharm. Sci. 2017, 106, 1565",Calculated values from fit,

29,unit cell volume/Z,194.0867602,0.496870894,,380,,"J. Pharm. Sci. 2017, 106, 1566",Calculated values from fit,

30,unit cell volume/Z,194.5685356,0.513359525,,390,,"J. Pharm. Sci. 2017, 106, 1567",Calculated values from fit,

31,unit cell volume/Z,195.0539832,0.530170595,,400,,"J. Pharm. Sci. 2017, 106, 1568",Calculated values from fit,

32,unit cell volume/Z,195.5431031,0.547306218,,410,,"J. Pharm. Sci. 2017, 106, 1569",Calculated values from fit,

,,,,,,,,,

,,,,,,,,,

,,,,,,,,,

,,,,,,,,,

,,,,,,,,,

File: Metacetamol/FormI_lattice_expansion_measurement_Metacetamol.csv
Identifier,Property,Value Angstrom^3,Std,N,Temperature,Name,Reference,Comment

1,unit cell volume/Z,182.1475,0.0175,,100,Maria Barrio,"J. Pharm. Sci. 2017, 106, 1538",Measurement values 

2,unit cell volume/Z,183.93,0.02,,150,Maria Barrio,"J. Pharm. Sci. 2017, 106, 1538",Measurement values 

3,unit cell volume/Z,186.045,0.0175,,200,Maria Barrio,"J. Pharm. Sci. 2017, 106, 1538",Measurement values 

4,unit cell volume/Z,188.1325,0.02,,250,Maria Barrio,"J. Pharm. Sci. 2017, 106, 1538",Measurement values 

5,unit cell volume/Z,190.195,0.0175,,295,Maria Barrio,"J. Pharm. Sci. 2017, 106, 1538",Measurement values 

6,unit cell volume/Z,192.715,0.02,,350,Maria Barrio,"J. Pharm. Sci. 2017, 106, 1538",Measurement values 

7,unit cell volume/Z,193.7425,0.02,,373.3,Maria Barrio,"J. Pharm. Sci. 2017, 106, 1538",Measurement values 

8,unit cell volume/Z,194.8575,0.02,,396.5,Maria Barrio,"J. Pharm. Sci. 2017, 106, 1538",Measurement values 

9,unit cell volume/Z,195.35,0.0175,,405.7,Maria Barrio,"J. Pharm. Sci. 2017, 106, 1539",Measurement values 

10,unit cell volume/Z,195.7675,0.0175,,415,Maria Barrio,"J. Pharm. Sci. 2017, 106, 1540",Measurement values

File: Metacetamol/Form_I_unit_cell_volume.csv
MENSEE01,,,,,,,
Identifier, Property              , Value (Angstrom^3),          Std,   N,    Name,    Reference    ,                 Comment
1, Unit cell volume @100K,731.73,0.119,     ,  Feliciano,    STSM-Parma,
2, Unit cell volume @115K,733.819,0.118,     ,  Feliciano,    STSM-Parma,
3, Unit cell volume @130K,736.661,0.116,     ,  Feliciano,    STSM-Parma,
4, Unit cell volume @145K,738.593,0.118,     ,  Feliciano,    STSM-Parma,
5, Unit cell volume @160K,741.394,0.137,     ,  Feliciano,    STSM-Parma,
6, Unit cell volume @175K,744.187,0.12,     ,  Feliciano,    STSM-Parma,
7, Unit cell volume @190K,746.768,0.121,     ,  Feliciano,    STSM-Parma,
8, Unit cell volume @205K,749.377,0.133,     ,  Feliciano,    STSM-Parma,
9, Unit cell volume @220K,751.901,0.114,     ,  Feliciano,    STSM-Parma,
10, Unit cell volume @235K,754.017,0.12,     ,  Feliciano,    STSM-Parma,
11, Unit cell volume @250K,756.284,0.125,     ,  Feliciano,    STSM-Parma,
12, Unit cell volume @265K,758.5,0.126,     ,  Feliciano,    STSM-Parma,
13, Unit cell volume @280K,760.16,0.174,     ,  Feliciano,    STSM-Parma,
14, Unit cell volume @295K,762.045,0.136,     ,  Feliciano,    STSM-Parma,
15, Unit cell volume @310K,764.788,0.173,     ,  Feliciano,    STSM-Parma,
16, Unit cell volume @325K,765.78,0.197,     ,  Feliciano,    STSM-Parma,
17, Unit cell volume @340K,766.037,0.228,     ,  Feliciano,    STSM-Parma,
18, Unit cell volume @355K,768.037,0.162,     ,  Feliciano,    STSM-Parma,
19, Unit cell volume @370K,769.557,0.25,     ,  Feliciano,    STSM-Parma,
20, Unit cell volume @385K,770.697,0.258,     ,  Feliciano,    STSM-Parma,
21, Unit cell volume @400K,772.246,0.309,     ,  Feliciano,    STSM-Parma,
22, Unit cell volume @440K,773.404,0.247,     ,  Feliciano,    STSM-Parma,
