Repository: ccdc-opensource/collaboration-bestcsp-experimental-data

# collaboration-bestcsp-experimental-data

Sharing of experimental data for validating computational methods as part of the BEST-CSP project,
see <https://www.cost.eu/actions/CA22107> and <https://best-csp.eu/>

This repository contains individual folders for each of the compounds considered in this Action,
and an example "System_template" to illustrate the format.

Within each folder are .csv files for each polymorph, for standardised recording of data.
Keeping the experimental data to a standard format will aid in the statistical treatment of results,
and csv files are machine readable, facilitating plotting and tabulating the data.

There is also a Python script in the top directory for calculating consensus means from data generated in different labs called stats.py.
The script requires the modules statsmodels and matplotlib; it may be simpler to make a conda environment and install those modules,
but I have included environment.yaml as a snapshot for the pictures used in the Paris meeting (20/06/2024).

## Filling in CSV files

In writing the csv files, please consider the following guidance.
Each line can contain either a single data point, or the mean value and standard deviation of several data points from the same experiment/lab.
For repeated-measurement summaries, `Std` must be one sample standard deviation, not the standard error of the mean.
If you calculate it yourself, make sure to use the formula for sample standard deviation, with n-1 in the denominator.
In literature, other kinds of error bars are often used, and it is important that you try to figure out what kind of error bar it is.
Record the uncertainty type in the comments. For a single fitted or measured value, a reported one-sigma standard uncertainty
may also be stored in `Std` for weighting; this is not a sample SD estimated from one observation.
If a literature paper does not specify the uncertainty type, treating its error bar as one standard deviation is an explicit,
unverified assumption. Expanded uncertainties and confidence intervals require an appropriate conversion before entry.
All data we have should be entered into the CSV. Outliers and questionable data should also be included for the sake of transparancy and completeness.
We then exclude such data by commenting out lines, and adding a statement about why that data point was rejected.
It is important that the entered data can be traced back to its origin. For literature, DOI or other reference that makes it possible
to find the study should be added.

What the Python script does:
A single summarized row with `Std` enters as one laboratory/source effect.
For raw-only data from one name, at least two observations are merged into a mean and sample SD.
Single values without `Std` from at least two distinct names are pooled into one "Literature data" effect,
using the standard error of that independent pool's mean. An isolated raw value without a supplied uncertainty
cannot enter the metaanalysis. Multiple summarized rows, or a mixture of raw and summarized rows,
under the same name stop the analysis: their overlap and dependence must be resolved rather than
silently dropping observations or treating repeated summaries as independent effects.

### Statistical assumptions and uncertainty

The working model distinguishes dependence within a laboratory from
independence between laboratories:

- A supplied repeated-measurement `Std` gives the working variance `Std**2`,
  without division by `N`. Raw repeats from one name give
  `np.var(values, ddof=1)`, also without division by the group size.
  This deliberately uses repeatability as a laboratory-level uncertainty;
  repeated measurements do not automatically increase precision.
- A pool of `M` single values from distinct, independent laboratories gives
  `np.var(values, ddof=1) / M`, the estimated variance of the pool's mean.
  At least two independent values are needed. Repeated rows from one name
  are grouped as laboratory repeats first and never counted as independent
  contributions to this pool.

`ddof=1` specifies the conventional sample-variance definition with denominator
`N-1`; it does not correct for correlation between repeated measurements.

For independent, identically distributed within-lab measurements, the
sampling variance of a laboratory mean would normally be `Std**2 / N`.
That formula is deliberately not used for within-lab repeats here.
`statsmodels` normally expects the sampling variance of each effect; the
SD-based laboratory inputs are an intentional substitution of working
uncertainties.

# Property Data for Sulfamerazine

The csv files in this folder will be used to generate the benchmark dataset in the normal fashion. The Supplementary_data folder and its contents are used as supporting info for the publication
"BEST-CSP benchmark study of polymorphs I and II of sulfamerazine and the perils of polytype polymorphs" to aid peer review and will not actually be used for the BEST-CSP benchmark.

File: Sulfamerazine/Form_I_thermal_expansion.csv
SLFNMA02,,,,,,,
Identifier,Property,Value (1/K),Std, N, Name, Reference,Comment
1, Volumetric thermal expansion coefficient @160K, 0.000119, 0.000016, Pallipurath, 10.1021/acs.molpharmaceut.5b00504, SCXRD 
2, Volumetric thermal expansion coefficient @170K, 0.000119, 0.000016, Pallipurath, 10.1021/acs.molpharmaceut.5b00504, SCXRD
3, Volumetric thermal expansion coefficient @180K, 0.00012, 0.000016, Pallipurath, 10.1021/acs.molpharmaceut.5b00504, SCXRD
4, Volumetric thermal expansion coefficient @190K, 0.00012, 0.000016, Pallipurath, 10.1021/acs.molpharmaceut.5b00504, SCXRD
5, Volumetric thermal expansion coefficient @200K, 0.000121, 0.000016, Pallipurath, 10.1021/acs.molpharmaceut.5b00504, SCXRD
6, Volumetric thermal expansion coefficient @210K, 0.000122, 0.000016, Pallipurath, 10.1021/acs.molpharmaceut.5b00504, SCXRD
7, Volumetric thermal expansion coefficient @220K, 0.000122, 0.000016, Pallipurath, 10.1021/acs.molpharmaceut.5b00504, SCXRD
8, Volumetric thermal expansion coefficient @230K, 0.000123, 0.000016, Pallipurath, 10.1021/acs.molpharmaceut.5b00504, SCXRD
9, Volumetric thermal expansion coefficient @240K, 0.000124, 0.000016, Pallipurath, 10.1021/acs.molpharmaceut.5b00504, SCXRD
10, Volumetric thermal expansion coefficient @250K, 0.000124, 0.000016, Pallipurath, 10.1021/acs.molpharmaceut.5b00504, SCXRD
11, Volumetric thermal expansion coefficient @260K, 0.000125, 0.000016, Pallipurath, 10.1021/acs.molpharmaceut.5b00504, SCXRD
12, Volumetric thermal expansion coefficient @270K, 0.000126, 0.000016, Pallipurath, 10.1021/acs.molpharmaceut.5b00504, SCXRD
13, Volumetric thermal expansion coefficient @280K, 0.000126, 0.000016, Pallipurath, 10.1021/acs.molpharmaceut.5b00504, SCXRD
14, Volumetric thermal expansion coefficient @290K, 0.000127, 0.000016, Pallipurath, 10.1021/acs.molpharmaceut.5b00504, SCXRD
15, Volumetric thermal expansion coefficient @310K, 0.000103, 0.000010, , , PXRD
16, Volumetric thermal expansion coefficient @320K, 0.000107, 0.000009, , , PXRD
17, Volumetric thermal expansion coefficient @330K, 0.00011, 0.000008, , , PXRD
18, Volumetric thermal expansion coefficient @340K, 0.000114, 0.000007, , , PXRD
19, Volumetric thermal expansion coefficient @350K, 0.000118, 0.000005, , , PXRD
20, Volumetric thermal expansion coefficient @360K, 0.000122, 0.000005, , , PXRD
21, Volumetric thermal expansion coefficient @370K, 0.000126, 0.000004, , , PXRD
22, Volumetric thermal expansion coefficient @380K, 0.000130, 0.000003, , , PXRD
23, Volumetric thermal expansion coefficient @390K, 0.000134, 0.000003, , , PXRD
24, Volumetric thermal expansion coefficient @400K, 0.000137, 0.000004, , , PXRD
25, Volumetric thermal expansion coefficient @410K, 0.000141, 0.000004, , , PXRD
26, Volumetric thermal expansion coefficient @420K, 0.000145, 0.000005, , , PXRD
27, Volumetric thermal expansion coefficient @430K, 0.000149, 0.000006, , , PXRD
28, Volumetric thermal expansion coefficient @440K, 0.000152, 0.000007, , , PXRD
29, Volumetric thermal expansion coefficient @450K, 0.000156, 0.000008, , , PXRD
30, Volumetric thermal expansion coefficient @460K, 0.000160, 0.000009, , , PXRD
31, Volumetric thermal expansion coefficient @470K, 0.000164, 0.000011, , , PXRD

File: Sulfamerazine/Form_one_enthalpy_of_fusion.csv
SLFNMA02,,,,,,,
Identifier,Property,Value (kJ/mol),Std,N,Name,Reference,Comment
1,Enthalpy of fusion,39.28,,1,W_Wood_10Kmin,W_Wood_Innsbruck_2024,10K/min degradation seen soon after melting
2,Enthalpy of fusion,38.67,,1,W_Wood_10Kmin,W_Wood_Innsbruck_2024,10K/min degradation seen soon after melting
3,Enthalpy of fusion,37.95,,1,W_Wood_10Kmin,W_Wood_Innsbruck_2024,10K/min degradation seen soon after melting
4,Enthalpy of fusion,37.66,,1,W_Wood_10Kmin,W_Wood_Innsbruck_2024,10K/min degradation seen soon after melting
5,Enthalpy of fusion,37.37,,1,W_Wood_10Kmin,W_Wood_Innsbruck_2024,10K/min degradation seen soon after melting
6,Enthalpy of fusion,38.14,,1,W_Wood_10Kmin,W_Wood_Innsbruck_2024,10K/minafterFII->Itransition degradation seen soon after melting
7,Enthalpy of fusion,38.48,,1,W_Wood_10Kmin,W_Wood_Innsbruck_2024,10K/minafterFII->Itransition degradation seen soon after melting 
8,Enthalpy of fusion,37.64,,1,W_Wood_10Kmin,W_Wood_Innsbruck_2024,10K/minafterFII->Itransition degradation seen soon after melting
9,Enthalpy of fusion,39.57,,1,W_Wood_10Kmin,W_Wood_Innsbruck_2024,10K/minafterFII->Itransition degradation seen soon after melting
10,Enthalpy of fusion,37.98,,1,W_Wood_10Kmin,W_Wood_Innsbruck_2024,10K/minafterFII->Itransition degradation seen soon after melting
11,Enthalpy of fusion,40.8,0.2,3,Zhang_02,https://doi.org/10.1002/jps.10100,
12,Enthalpy of fusion,36.3,1,6,Yang_72,https://doi.org/10.1002/jps.2600610104,10K/min
13,Enthalpy of fusion,45.8,,1,Khattab_83,https://doi.org/10.1016/0040-6031(83)80280-9,2K/min
14,Enthalpy of fusion,40.17,0.872410454,5,Li_11,https://doi.org/10.1016/j.ijpharm.2011.05.058,2K/min
15,Enthalpy of fusion,39.4,,1,Caria_92,https://doi.org/10.1107/S0108768192000910,Theenthalpyandentropyoffusionfromrepeatedrunsyieldedrangesof38.5-40.3kJ/moland75.6-79.1J/K/molrespectively
16,Enthalpy of fusion,41.1,,1,Maury_86,https://doi.org/10.1002/jps.2600740411,
17, Enthalpy of fusion, 37.16, 1.33, 5, M_Sarraguca_10Kmin, M_Sarraguca_Porto_2025, 10 K/min degradation seen soon after melting
18, Enthalpy of fusion, 40.96, 0.57, 5, E_de_Ronde_10Kmin, E_de_Ronde_Radboud_2025, 10 K/min degradation seen soon after melting
19, Enthalpy of fusion, 39.83, 0.73, 3, V_Stefja_20Kmin, V_Stejfa_UCTPrague_2025, 20 K/min degradation seen soon after melting

File: Sulfamerazine/Form_one_melting_point.csv
SLFNMA02,,,,,,,
Identifier,"	Property","		Value (K)","	Std"," 	N",   	Name,       		Reference                ,"Comment"
1,			Melting point,		236.1,			,		1,		2024_COST_Data,		W_Wood_Innsbruck_2024,		10 K/min
2,			Melting point,		236.1,			,		1,		2024_COST_Data,		W_Wood_Innsbruck_2024,		10 K/min
3,			Melting point,		236.2,      	,		1,		2024_COST_Data,		W_Wood_Innsbruck_2024,		10 K/min
4,			Melting point,		236.2,        	,		1,		2024_COST_Data,		W_Wood_Innsbruck_2024,		10 K/min
5,			Melting point,		236.2,        	,		1,		2024_COST_Data,		W_Wood_Innsbruck_2024,		10 K/min
6,			Melting point,		236.6,        	,		1,		2024_COST_Data,		W_Wood_Innsbruck_2024,		10 K/min after FII->I transition
7,			Melting point,		236.0,        	,		1,		2024_COST_Data,		W_Wood_Innsbruck_2024,		10 K/min after FII->I transition
8,			Melting point,		236.6,        	,		1,		2024_COST_Data,		W_Wood_Innsbruck_2024,		10 K/min after FII->I transition
9,			Melting point,		236.6,        	,		1,		2024_COST_Data,		W_Wood_Innsbruck_2024,		10 K/min after FII->I transition
10,			Melting point,		236.5,        	,		1,		2024_COST_Data,		W_Wood_Innsbruck_2024,		10 K/min after FII->I transition
11,			Melting point,		237.05,        0.04,	3,		Ref_data,			https://doi.org/10.1002/jps.10100,
12,			Melting point,		236,        	,		,		Ref_data,		   	https://doi.org/10.1002/jps.2600610104, 10 K/min
13,			Melting point,		236.0,			,		1,		Ref_data,  			https://doi.org/10.1016/j.ijpharm.2011.05.058, 2 K/min
14,			Melting point,		236.2,			,		1,		Ref_data,  			https://doi.org/10.1016/j.ijpharm.2011.05.058, 5 K/min
15, 		Melting point,		236.8,			,		1,		Ref_data,  			https://doi.org/10.1016/j.ijpharm.2011.05.058, 10 K/min
16,			Melting point,		236.4,			,		1,		Ref_data,  			https://doi.org/10.1016/j.ijpharm.2011.05.058, 40 K/min
17,			Melting point,		236.4,			,		1,		Ref_data,  			https://doi.org/10.1016/j.ijpharm.2011.05.058, 100 K/min

File: Sulfamerazine/Form_one_melting_point.csv
SLFNMA02,,,,,,,
Identifier,Property,Value (K),Std, N, Name, Reference,Comment
1,Melting point,509.25,,1,Wood,W_Wood_Innsbruck_2024,10 K/min
2,Melting point,509.25,,1,Wood,W_Wood_Innsbruck_2024,10 K/min
3,Melting point,509.35,,1,Wood,W_Wood_Innsbruck_2024,10 K/min
4,Melting point,509.35,,1,Wood,W_Wood_Innsbruck_2024,10 K/min
5,Melting point,509.35,,1,Wood,W_Wood_Innsbruck_2024,10 K/min
6,Melting point,509.75,,1,Wood,W_Wood_Innsbruck_2024,10 K/min after FII->I transition
7,Melting point,509.15,,1,Wood,W_Wood_Innsbruck_2024,10 K/min after FII->I transition
8,Melting point,509.75,,1,Wood,W_Wood_Innsbruck_2024,10 K/min after FII->I transition
9,Melting point,509.75,,1,Wood,W_Wood_Innsbruck_2024,10 K/min after FII->I transition
10,Melting point,509.65,,1,Wood,W_Wood_Innsbruck_2024,10 K/min after FII->I transition
11,Melting point,510.2,0.04,3,Zhang_02,https://doi.org/10.1002/jps.10100,
12,Melting point,509.15,,1,Yang_72, https://doi.org/10.1002/jps.2600610104, 10 K/min
13,Melting point,509.51,0.296647939,4,Li_11,https://doi.org/10.1016/j.ijpharm.2011.05.058, 2 K/min
14,Melting point,506.35,,1,Khattab_83,https://doi.org/10.1016/0040-6031(83)80280-9,
15,Melting point,509.15,,1,Kuhnert-Brandstätter_69,https://doi.org/10.1007/BF01271407,

File: Sulfamerazine/Form_two_enthalpy_of_transition.csv
SLFNMA01,,,,,,,
Identifier,"		Property","					Value (kJ/mol)", Std," 	N",     Name,"				  Reference","	        Comment",
1,Enthalpy of transition,3.26,0.17,4,V_Stefja_0.5Kmin,V_Stejfa_UCTPrague_2025,"0.5 K/min, Onset = 150 degC"
2,Enthalpy of transition,3.12,0.12,5,D_Braun_1Kmin,D_Braun_Innsbruck_2025,"1 K/min, Onset = 155 degC"
3,Enthalpy of transition,3.05,0.07,5,D_Braun_2Kmin,D_Braun_Innsbruck_2025,"2 K/min, Onset = 160 degC"
4,Enthalpy of transition,2.95,0.05,5,W_Wood_5Kmin,W_Wood_Innsbruck_2024,"5 K/min, Onset = 167 degC"
5,Enthalpy of transition,2.71,0.1,5,E_de_Ronde_10Kmin,E_de_Ronde_Radboud_2025,"10 K/min, Onset = 176 degC"
6,Enthalpy of transition,2.89,0.07,5,W_Wood_10Kmin,W_Wood_Innsbruck_2024,"10 K/min, Onset = 171 degC"
7, Enthalpy of transition,3.12,0.01,3,Zhang_02,https://doi.org/10.1002/jps.10100, 
8, Enthalpy of transition,1.4, ,1,Caria_92,https://doi.org/10.1107/S0108768192000910, 5 K/min
9, Enthalpy of transition,2.726,0.183521116,5,Li_11,https://doi.org/10.1016/j.ijpharm.2011.05.058, Combined results from different heating rates

File: Sulfamerazine/Form_two_enthalpy_of_transition.csv
SLFNMA01,,,,,,,
Identifier,Property,Value (kJ/mol), Std," 	N",     Name,"	  Reference    ","	 Comment"
1,  Enthalpy of transition,2.95,,1,Wood,W_Wood_Innsbruck_2024,"	10 K/min"
2,  Enthalpy of transition,2.94,,1,Wood,W_Wood_Innsbruck_2024,"	10 K/min"
3,  Enthalpy of transition,2.84,,1,Wood,W_Wood_Innsbruck_2024,"	10 K/min"
4,  Enthalpy of transition,2.93,,1,Wood,W_Wood_Innsbruck_2024,"	10 K/min"
5,  Enthalpy of transition,2.78,,1,Wood,W_Wood_Innsbruck_2024,"	10 K/min"
6,  Enthalpy of transition,2.91,,1,Wood,W_Wood_Innsbruck_2024,"	5 K/min"
7,  Enthalpy of transition,2.91,,1,Wood,W_Wood_Innsbruck_2024,"	5 K/min"
8,  Enthalpy of transition,2.96,,1,Wood,W_Wood_Innsbruck_2024,"	5 K/min"
9,  Enthalpy of transition,3.03,,1,Wood,W_Wood_Innsbruck_2024,"	5 K/min"
10, Enthalpy of transition,2.93,,1,Wood,W_Wood_Innsbruck_2024,"	5 K/min"
11, Enthalpy of transition,2.58,,1,Wood,W_Wood_Innsbruck_2024,"	1 K/min"
12, Enthalpy of transition,2.53,,1,Wood,W_Wood_Innsbruck_2024,"	1 K/min"
13, Enthalpy of transition,2.56,,1,Wood,W_Wood_Innsbruck_2024,"	1 K/min"
14, Enthalpy of transition,2.52,,1,Wood,W_Wood_Innsbruck_2024,"	1 K/min"
15, Enthalpy of transition,2.41,,1,Wood,W_Wood_Innsbruck_2024,"	1 K/min"
16, Enthalpy of transition,3.12,0.01,3,Zhang_02,https://doi.org/10.1002/jps.10100,
17, Enthalpy of transition,1.4, ,1,Caria_92,https://doi.org/10.1107/S0108768192000910, 5 K/min
18, Enthalpy of transition,2.726,0.183521116,5,Li_11,https://doi.org/10.1016/j.ijpharm.2011.05.058, Combined results from different heating rates
