Repository: ccdc-opensource/collaboration-bestcsp-experimental-data

# collaboration-bestcsp-experimental-data

Sharing of experimental data for validating computational methods as part of the BEST-CSP project,
see <https://www.cost.eu/actions/CA22107> and <https://best-csp.eu/>

This repository contains individual folders for each of the compounds considered in this Action,
and an example "System_template" to illustrate the format.

Within each folder are .csv files for each polymorph, for standardised recording of data.
Keeping the experimental data to a standard format will aid in the statistical treatment of results,
and csv files are machine readable, facilitating plotting and tabulating the data.

There is also a Python script in the top directory for calculating consensus means from data generated in different labs called stats.py.
The script requires the modules statsmodels and matplotlib; it may be simpler to make a conda environment and install those modules,
but I have included environment.yaml as a snapshot for the pictures used in the Paris meeting (20/06/2024).

## Filling in CSV files

In writing the csv files, please consider the following guidance.
Each line can contain either a single data point, or the mean value and standard deviation of several data points from the same experiment/lab.
For repeated-measurement summaries, `Std` must be one sample standard deviation, not the standard error of the mean.
If you calculate it yourself, make sure to use the formula for sample standard deviation, with n-1 in the denominator.
In literature, other kinds of error bars are often used, and it is important that you try to figure out what kind of error bar it is.
Record the uncertainty type in the comments. For a single fitted or measured value, a reported one-sigma standard uncertainty
may also be stored in `Std` for weighting; this is not a sample SD estimated from one observation.
If a literature paper does not specify the uncertainty type, treating its error bar as one standard deviation is an explicit,
unverified assumption. Expanded uncertainties and confidence intervals require an appropriate conversion before entry.
All data we have should be entered into the CSV. Outliers and questionable data should also be included for the sake of transparancy and completeness.
We then exclude such data by commenting out lines, and adding a statement about why that data point was rejected.
It is important that the entered data can be traced back to its origin. For literature, DOI or other reference that makes it possible
to find the study should be added.

What the Python script does:
A single summarized row with `Std` enters as one laboratory/source effect.
For raw-only data from one name, at least two observations are merged into a mean and sample SD.
Single values without `Std` from at least two distinct names are pooled into one "Literature data" effect,
using the standard error of that independent pool's mean. An isolated raw value without a supplied uncertainty
cannot enter the metaanalysis. Multiple summarized rows, or a mixture of raw and summarized rows,
under the same name stop the analysis: their overlap and dependence must be resolved rather than
silently dropping observations or treating repeated summaries as independent effects.

### Statistical assumptions and uncertainty

The working model distinguishes dependence within a laboratory from
independence between laboratories:

- A supplied repeated-measurement `Std` gives the working variance `Std**2`,
  without division by `N`. Raw repeats from one name give
  `np.var(values, ddof=1)`, also without division by the group size.
  This deliberately uses repeatability as a laboratory-level uncertainty;
  repeated measurements do not automatically increase precision.
- A pool of `M` single values from distinct, independent laboratories gives
  `np.var(values, ddof=1) / M`, the estimated variance of the pool's mean.
  At least two independent values are needed. Repeated rows from one name
  are grouped as laboratory repeats first and never counted as independent
  contributions to this pool.

`ddof=1` specifies the conventional sample-variance definition with denominator
`N-1`; it does not correct for correlation between repeated measurements.

For independent, identically distributed within-lab measurements, the
sampling variance of a laboratory mean would normally be `Std**2 / N`.
That formula is deliberately not used for within-lab repeats here.
`statsmodels` normally expects the sampling variance of each effect; the
SD-based laboratory inputs are an intentional substitution of working
uncertainties. Avoiding the automatic reduction by `sqrt(N)` is intended to
be conservative about repeated measurements. Sample SD measures repeatability
and need not capture a shared calibration bias or other systematic errors,
so this choice does not guarantee coverage or an upper uncertainty bound.

`N` records a summary's measurement count where known; grouping counts
reported rows, not the sum of their `N` values.

File: Form_A_heat_capacity.csv
SANBAN,,,,,,,
Identifier,Property,Value (J/molK),Std,N,Name,Comment,Reference
1,Heat capacity at 240 K,215.2,,,Stejfa Vojtech,Setaram Microcalvet (Continous method, three-step evaluation),Stejfa Vojtech email 12/03/2025
2,Heat capacity at 245 K,219.4,,,Stejfa Vojtech,Setaram Microcalvet (Continous method, three-step evaluation),Stejfa Vojtech email 12/03/2025
3,Heat capacity at 250 K,223.7,,,Stejfa Vojtech,Setaram Microcalvet (Continous method, three-step evaluation),Stejfa Vojtech email 12/03/2025
4,Heat capacity at 255 K,227.9,,,Stejfa Vojtech,Setaram Microcalvet (Continous method, three-step evaluation),Stejfa Vojtech email 12/03/2025
5,Heat capacity at 260 K,232.1,,,Stejfa Vojtech,Setaram Microcalvet (Continous method, three-step evaluation),Stejfa Vojtech email 12/03/2025
6,Heat capacity at 265 K,236.2,,,Stejfa Vojtech,Setaram Microcalvet (Continous method, three-step evaluation),Stejfa Vojtech email 12/03/2025
7,Heat capacity at 270 K,240.5,,,Stejfa Vojtech,Setaram Microcalvet (Continous method, three-step evaluation),Stejfa Vojtech email 12/03/2025
8,Heat capacity at 275 K,244.8,,,Stejfa Vojtech,Setaram Microcalvet (Continous method, three-step evaluation),Stejfa Vojtech email 12/03/2025
9,Heat capacity at 280 K,249.2,,,Stejfa Vojtech,Setaram Microcalvet (Continous method, three-step evaluation),Stejfa Vojtech email 12/03/2025
10,Heat capacity at 285 K,253.6,,,Stejfa Vojtech,Setaram Microcalvet (Continous method, three-step evaluation),Stejfa Vojtech email 12/03/2025
11,Heat capacity at 290 K,257.9,,,Stejfa Vojtech,Setaram Microcalvet (Continous method, three-step evaluation),Stejfa Vojtech email 12/03/2025
12,Heat capacity at 295 K,262.3,,,Stejfa Vojtech,Setaram Microcalvet (Continous method, three-step evaluation),Stejfa Vojtech email 12/03/2025
13,Heat capacity at 300 K,266.6,,,Stejfa Vojtech,Setaram Microcalvet (Continous method, three-step evaluation),Stejfa Vojtech email 12/03/2025
14,Heat capacity at 305 K,270.9,,,Stejfa Vojtech,Setaram Microcalvet (Continous method, three-step evaluation),Stejfa Vojtech email 12/03/2025
15,Heat capacity at 310 K,275.3,,,Stejfa Vojtech,Setaram Microcalvet (Continous method, three-step evaluation),Stejfa Vojtech email 12/03/2025
16,Heat capacity at 315 K,279.6,,,Stejfa Vojtech,Setaram Microcalvet (Continous method, three-step evaluation),Stejfa Vojtech email 12/03/2025
17,Heat capacity at 320 K,284.0,,,Stejfa Vojtech,Setaram Microcalvet (Continous method, three-step evaluation),Stejfa Vojtech email 12/03/2025
18,Heat capacity at 325 K,288.3,,,Stejfa Vojtech,Setaram Microcalvet (Continous method, three-step evaluation),Stejfa Vojtech email 12/03/2025
19,Heat capacity at 330 K,292.6,,,Stejfa Vojtech,Setaram Microcalvet (Continous method, three-step evaluation),Stejfa Vojtech email 12/03/2025
20,Heat capacity at 335 K,297.0,,,Stejfa Vojtech,Setaram Microcalvet (Continous method, three-step evaluation),Stejfa Vojtech email 12/03/2025
21,Heat capacity at 340 K,301.3,,,Stejfa Vojtech,Setaram Microcalvet (Continous method, three-step evaluation),Stejfa Vojtech email 12/03/2025
22,Heat capacity at 345 K,305.6,,,Stejfa Vojtech,Setaram Microcalvet (Continous method, three-step evaluation),Stejfa Vojtech email 12/03/2025
23,Heat capacity at 350 K,309.9,,,Stejfa Vojtech,Setaram Microcalvet (Continous method, three-step evaluation),Stejfa Vojtech email 12/03/2025
24,Heat capacity at 307.70 K,270.79,,,Rekis_17,,10.1021/acs.cgd.6b01867
25,Heat capacity at 315.73 K,279.28,,,Rekis_17,,10.1021/acs.cgd.6b01867
26,Heat capacity at 323.72 K,285.27,,,Rekis_17,,10.1021/acs.cgd.6b01867
27,Heat capacity at 331.72 K,292.09,,,Rekis_17,,10.1021/acs.cgd.6b01867
28,Heat capacity at 339.71 K,302.68,,,Rekis_17,,10.1021/acs.cgd.6b01867
29,Heat capacity at 347.71 K,309.05,,,Rekis_17,,10.1021/acs.cgd.6b01867
30,Heat capacity at 355.71 K,316.90,,,Rekis_17,,10.1021/acs.cgd.6b01867
31,Heat capacity at 363.70 K,322.83,,,Rekis_17,,10.1021/acs.cgd.6b01867
32,Heat capacity at 371.70 K,330.52,,,Rekis_17,,10.1021/acs.cgd.6b01867

File: Form_B_heat_capacity.csv
Phenylpiracetam Form B,,,,,,,
Identifier,Property,Value (J/molK),Std,N,Name,Comment,Reference
1,Heat capacity at 240 K,216.7,,,Stejfa Vojtech,Setaram Microcalvet (Continous method, three-step evaluation),Stejfa Vojtech email 12/03/2025
2,Heat capacity at 245 K,220.9,,,Stejfa Vojtech,Setaram Microcalvet (Continous method, three-step evaluation),Stejfa Vojtech email 12/03/2025
3,Heat capacity at 250 K,225.2,,,Stejfa Vojtech,Setaram Microcalvet (Continous method, three-step evaluation),Stejfa Vojtech email 12/03/2025
4,Heat capacity at 255 K,229.4,,,Stejfa Vojtech,Setaram Microcalvet (Continous method, three-step evaluation),Stejfa Vojtech email 12/03/2025
5,Heat capacity at 260 K,233.6,,,Stejfa Vojtech,Setaram Microcalvet (Continous method, three-step evaluation),Stejfa Vojtech email 12/03/2025
6,Heat capacity at 265 K,237.8,,,Stejfa Vojtech,Setaram Microcalvet (Continous method, three-step evaluation),Stejfa Vojtech email 12/03/2025
7,Heat capacity at 270 K,242.4,,,Stejfa Vojtech,Setaram Microcalvet (Continous method, three-step evaluation),Stejfa Vojtech email 12/03/2025
8,Heat capacity at 275 K,246.7,,,Stejfa Vojtech,Setaram Microcalvet (Continous method, three-step evaluation),Stejfa Vojtech email 12/03/2025
9,Heat capacity at 280 K,250.9,,,Stejfa Vojtech,Setaram Microcalvet (Continous method, three-step evaluation),Stejfa Vojtech email 12/03/2025
10,Heat capacity at 285 K,255.4,,,Stejfa Vojtech,Setaram Microcalvet (Continous method, three-step evaluation),Stejfa Vojtech email 12/03/2025
11,Heat capacity at 290 K,259.7,,,Stejfa Vojtech,Setaram Microcalvet (Continous method, three-step evaluation),Stejfa Vojtech email 12/03/2025
12,Heat capacity at 295 K,264.0,,,Stejfa Vojtech,Setaram Microcalvet (Continous method, three-step evaluation),Stejfa Vojtech email 12/03/2025
13,Heat capacity at 300 K,268.3,,,Stejfa Vojtech,Setaram Microcalvet (Continous method, three-step evaluation),Stejfa Vojtech email 12/03/2025
14,Heat capacity at 305 K,272.6,,,Stejfa Vojtech,Setaram Microcalvet (Continous method, three-step evaluation),Stejfa Vojtech email 12/03/2025
15,Heat capacity at 310 K,276.9,,,Stejfa Vojtech,Setaram Microcalvet (Continous method, three-step evaluation),Stejfa Vojtech email 12/03/2025
16,Heat capacity at 315 K,281.2,,,Stejfa Vojtech,Setaram Microcalvet (Continous method, three-step evaluation),Stejfa Vojtech email 12/03/2025
17,Heat capacity at 320 K,285.4,,,Stejfa Vojtech,Setaram Microcalvet (Continous method, three-step evaluation),Stejfa Vojtech email 12/03/2025
18,Heat capacity at 325 K,289.6,,,Stejfa Vojtech,Setaram Microcalvet (Continous method, three-step evaluation),Stejfa Vojtech email 12/03/2025
19,Heat capacity at 330 K,294.0,,,Stejfa Vojtech,Setaram Microcalvet (Continous method, three-step evaluation),Stejfa Vojtech email 12/03/2025
20,Heat capacity at 335 K,298.3,,,Stejfa Vojtech,Setaram Microcalvet (Continous method, three-step evaluation),Stejfa Vojtech email 12/03/2025
21,Heat capacity at 340 K,302.5,,,Stejfa Vojtech,Setaram Microcalvet (Continous method, three-step evaluation),Stejfa Vojtech email 12/03/2025
22,Heat capacity at 345 K,306.8,,,Stejfa Vojtech,Setaram Microcalvet (Continous method, three-step evaluation),Stejfa Vojtech email 12/03/2025
23,Heat capacity at 350 K,311.0,,,Stejfa Vojtech,Setaram Microcalvet (Continous method, three-step evaluation),Stejfa Vojtech email 12/03/2025
24,Heat capacity at 307.70 K,272.11,,,Rekis_17,,,10.1021/acs.cgd.6b01867
25,Heat capacity at 315.72 K,280.65,,,Rekis_17,,,10.1021/acs.cgd.6b01867
26,Heat capacity at 323.72 K,287.80,,,Rekis_17,,,10.1021/acs.cgd.6b01867
27,Heat capacity at 331.72 K,296.61,,,Rekis_17,,,10.1021/acs.cgd.6b01867
28,Heat capacity at 339.71 K,302.88,,,Rekis_17,,,10.1021/acs.cgd.6b01867
29,Heat capacity at 347.71 K,309.45,,,Rekis_17,,,10.1021/acs.cgd.6b01867
30,Heat capacity at 355.71 K,316.86,,,Rekis_17,,,10.1021/acs.cgd.6b01867
31,Heat capacity at 363.70 K,325.56,,,Rekis_17,,,10.1021/acs.cgd.6b01867
32,Heat capacity at 371.70 K,331.50,,,Rekis_17,,,10.1021/acs.cgd.6b01867
33,Heat capacity at 379.70 K,342.12,,,Rekis_17,,,10.1021/acs.cgd.6b01867
